Repository: sjyogesh23/Material_Science_RAG

# NewRAG

An offline chatbot that answers questions about a materials-science textbook. Every answer cites the
book and can highlight the exact passage on the PDF page. Questions outside the book get `#OutofContext`.

Runs fully on your machine: local models via [Ollama](https://ollama.com), an embedded Postgres
database, and a FastAPI web app. It also includes token-usage and architecture pages, and an
evaluation dashboard.

## Prerequisites

Install these first:

| What | Why | Download |
|---|---|---|
| Python 3.12 | runs the app | [python.org/downloads](https://www.python.org/downloads/) (on Windows, keep the "py launcher" option checked) |

File: extracted/textbooks/Materials_Science_and_Engineering/Materials_Science_and_Engineering.md (part 2 of 7)
<!-- image -->
| 6-13          | Critical Undercooling Heterogeneous Nucleation. . .          | . . . . . . . . . . . . . . . . 114  |
| 6-14          | TTT Diagrams. . . . . . . . . . . . . . . . . . . . . .      | . . . . . . . . . . . . . . . . 115  |
| Chapter 7 117 | Chapter 7 117                                                | Chapter 7 117                        |
| 7-1           | Stress Strain Curves. . . . . . . . . . . . . . . . . . .    | . . . . . . . . . . . . . . . . 117  |
|               | Normal and Shear Stress. . . . . . . . . . . . . . . . .     | . . . . . . . . . . . . . . . . 119  |
| 7-2 7-3       | 3D Stress State. . . . . . . . . . . . . . . . . . . . . .   | . . . . . . . . . . . . . . . . 120  |
| 7-4           | Infinitesimal Strain Theory. . . . . . . . . . . . . . .     | . . . . . . . . . . . . . . . . 123  |

| 7-5       | Biaxial Stress State. . . . . . . . . . . . . . . . . .   | . . . . . . . . . . . . . . . . . 124   |
|-----------|-----------------------------------------------------------|-----------------------------------------|
| 7-6       | Jewelry Die. . . . . . . . . . . . . . . . . . . . . . .  | . . . . . . . . . . . . . . . . . 130   |
| 7-7       | Pressure Vessels. . . . . . . . . . . . . . . . . . . .   | . . . . . . . . . . . . . . . . . 131   |
| 7-8       | Resolving Stresses. . . . . . . . . . . . . . . . . . .   | . . . . . . . . . . . . . . . . . 132   |
| 7-9       | Maxwell and Kelvin-Voigt Models. . . . . . . . . .        | . . . . . . . . . . . . . . . . . 135   |
| 7-10      | Storage and Loss Modulus. . . . . . . . . . . . . . .     | . . . . . . . . . . . . . . . . . 139   |
| 7-11      | Composites. . . . . . . . . . . . . . . . . . . . . . .   | . . . . . . . . . . . . . . . . . 140   |
| 7-12      | Composite Modulus vs. Fraction of Fibers. . . . . .       | . . . . . . . . . . . . . . . . . 141   |
| 7-13      | Yield Criterion. . . . . . . . . . . . . . . . . . . . .  | . . . . . . . . . . . . . . . . . 142   |
| 7-14      | Work Hardening. . . . . . . . . . . . . . . . . . . .     | . . . . . . . . . . . . . . . . . 144   |
| 7-15      | Solute Strengthening. . . . . . . . . . . . . . . . . .   | . . . . . . . . . . . . . . . . . 145   |
| 7-16      | Grain Size Strengthening. . . . . . . . . . . . . . .     | . . . . . . . . . . . . . . . . . 145   |
| 7-17      | Bowing vs. Cutting. . . . . . . . . . . . . . . . . .     | . . . . . . . . . . . . . . . . . 146   |
| 7-18      | Shear Banding vs. Crazing. . . . . . . . . . . . . .      | . . . . . . . . . . . . . . . . . 147   |
| 7-19      | Deformation Mechanism Maps. . . . . . . . . . . .         | . . . . . . . . . . . . . . . . . 149   |
| 7-20      | Stress Concentrator. . . . . . . . . . . . . . . . . .    | . . . . . . . . . . . . . . . . . 150   |
| 7-21      | Cracking Modes. . . . . . . . . . . . . . . . . . . .     | . . . . . . . . . . . . . . . . . 152   |
| 7-22      | Fatigue Regimes. . . . . . . . . . . . . . . . . . . .    | . . . . . . . . . . . . . . . . . 153   |
| 7-23      | S-N Curve. . . . . . . . . . . . . . . . . . . . . . . .  | . . . . . . . . . . . . . . . . . 154   |
| Chapter 8 | Chapter 8                                                 | 157                                     |
| 8-1       | Electrochemical Cell. . . . . . . . . . . . . . . . . .   | . . . . . . . . . . . . . . . . . 159   |
| 8-2       | Cu-Fe. . . . . . . . . . . . . . . . . . . . . . . . . .  | . . . . . . . . . . . . . . . . . 159   |
| 8-3       | Cu-Fe. . . . . . . . . . . . . . . . . . . . . . . . . .  | . . . . . . . . . . . . . . . . . 160   |
| 8-4       | SEP Table. . . . . . . . . . . . . . . . . . . . . . . .  | . . . . . . . . . . . . . . . . . 161   |
| 8-5       | Fe-Zn. . . . . . . . . . . . . . . . . . . . . . . . . .  | . . . . . . . . . . . . . . . . . 162   |
| 8-6       | Fe-Zn. . . . . . . . . . . . . . . . . . . . . . . . . .  | . . . . . . . . . . . . . . . . . 163   |
| 8-7       | Sacrificial Anode. . . . . . . . . . . . . . . . . . . .  | . . . . . . . . . . . . . . . . . 165   |
| 8-8       | Imposed Current. . . . . . . . . . . . . . . . . . . .    | . . . . . . . . . . . . . . . . . 166   |
| 8-9       | Brouwer Diagram. . . . . . . . . . . . . . . . . . . .    | . . . . . . . . . . . . . . . . . 169   |
| Chapter 9 | Chapter 9                                                 | 171                                     |
| 9-1       | End-to-End Distance. . . . . . . . . . . . . . . . . .    | . . . . . . . . . . . . . . . . . 173   |
| 9-2       | Rigid vs. Coiled Polymer. . . . . . . . . . . . . . .     | . . . . . . . . . . . . . . . . . 174   |
| 9-3       | Ideal Chain Model. . . . . . . . . . . . . . . . . . .    | . . . . . . . . . . . . . . . . . 174   |
| 9-4       | Mathematician's Ideal Chain. . . . . . . . . . . . .      | . . . . . . . . . . . . . . . . . 175   |
| 9-5       | Chemist's Chain Model. . . . . . . . . . . . . . . .      | . . . . . . . . . . . . . . . . . 178   |
| 9-6       | RIS States. . . . . . . . . . . . . . . . . . . . . . . . | . . . . . . . . . . . . . . . . . 179   |
| 9-7       | Solvent Quality. . . . . . . . . . . . . . . . . . . . .  | . . . . . . . . . . . . . . . . . 181   |

| 9-8        | Physicist's Ideal Chain Model. . . . . . . . . . . .    | . . . . . . . . . . . . . . . . . . 182   |
|------------|---------------------------------------------------------|-------------------------------------------|
| 9-9        | Radius of Gyration. . . . . . . . . . . . . . . . . .   | . . . . . . . . . . . . . . . . . . 183   |
| 9-10       | LJ Potential. . . . . . . . . . . . . . . . . . . . . . | . . . . . . . . . . . . . . . . . . 187   |
| 9-11       | Excluded Volume. . . . . . . . . . . . . . . . . . .    | . . . . . . . . . . . . . . . . . . 188   |
| 9-12       | Enthalpic Schematic. . . . . . . . . . . . . . . . .    | . . . . . . . . . . . . . . . . . . 190   |
| 9-13       | XRD Curves. . . . . . . . . . . . . . . . . . . . .     | . . . . . . . . . . . . . . . . . . 198   |
| 9-14       | Methacrylates. . . . . . . . . . . . . . . . . . . . .  | . . . . . . . . . . . . . . . . . . 199   |
| 9-15       | PMMA Schematic. . . . . . . . . . . . . . . . . .       | . . . . . . . . . . . . . . . . . . 199   |
| 9-16       | Amorphous Vs. Crystalline. . . . . . . . . . . . .      | . . . . . . . . . . . . . . . . . . 200   |
| 9-17       | Thermoplastic Vs. Thermoset. . . . . . . . . . . .      | . . . . . . . . . . . . . . . . . . 201   |
| Chapter 10 | Chapter 10                                              | 203                                       |
| 10-1       | Electronic Band Structure. . . . . . . . . . . . . .    | . . . . . . . . . . . . . . . . . . 203   |
| 10-2       | Diamagnetic. . . . . . . . . . . . . . . . . . . . .    | . . . . . . . . . . . . . . . . . . 205   |
| 10-3       | Paramagnetic. . . . . . . . . . . . . . . . . . . . .   | . . . . . . . . . . . . . . . . . . 206   |
| 10-4       | Ferromagnetic. . . . . . . . . . . . . . . . . . . .    | . . . . . . . . . . . . . . . . . . 206   |
| 10-5       | Superparamagnetic. . . . . . . . . . . . . . . . . .    | . . . . . . . . . . . . . . . . . . 207   |

## List of Tables

14

## Part I

## Bonding, Structure, and Defects

## THIS PAGE INTENTIONALLY LEFT BLANK

### Chapter 1

## Bonding, Bragg, Beginning of Structure

#### 1.1 Topics Covered in this Class

1. Part I: Bonding, Structure, Defects, Diffusion, Phase Diagrams
2. Part II: Nucleation and Growth, Mechanics
3. Part III: Electrochemistry, Electrical, Optical, and Magnetic Properties

#### 1.2 The Materials Tetrahedron

Figure 1-1: Materials Tetrahedron

<!-- image -->

Flow chart

The four corners of the Materials Science and Engineering Tetrahedron are: Structure, Processing,Properties, Performance. At the center is a combination of Charact/Modeling/Exp. A couple of quick examples if you process sheet metal by cold rolling you change the structure and induce more dislocations in the material. This in turn will change the yield strength (property) and thus the performance of that sheet metal in the application of interest. As materials scientists at the core of what we do is try to characterize material with experimentation and simulation to better understand this materials tetrahedron and to eventually reach a point where we can begin to predict some material responses.

Any other examples where we can apply this materials tetrahedron?

- Lead Titanate
- Cold Rolling Titanium Sheet
- Cross-Linked Rubber or Kevlar

## Different Types or Classifications of Materials:

- Metals
- Polymers
- Ceramics
- Composites
- Active Matter
- Piezoelectric
- Shape Memory Alloys
- Ferromagnetic Materials

## Material Properties:

- Mechanical
- Thermal
- Magnetic
- Optical
- Electrical
- Structure

#### 1.3 Atomic Structure and Bonding:

Before diving into materials structure, we need to start at the basics and build up from the subatomic to atomic, nano, micro, and then macrostructure. So hopefully we all remember from our chemistry classes...

An atom is compose of a nucleus of protons and neutrons. A cloud of electrons surrounds the nucleus. The atomic number of an element is denoted by the number of protons in the nucleus. Atomic mass is the sum of the masses of proton and neutrons. Atomic weight of an element is the weighted average of the atomic masses. The atomic mass unit (amu) is defined as 1 12 the atomic mass of Carbon 12 [1].

When we discuss the different types of bonding we are typically interested in the electronic structure of an element or a material. In particular, we are interested in the valence electrons or the outermost electrons. Now electrons have particle-wave duality, i.e. electrons are governed by quantum mechanics. The classical example being the double slit experiment. It was conducted by Thomas Young in 1801 where he showed that light and later Davisson and Germer demonstrated that electrons display an interference pattern when shot at a double slit [1]. This is because electrons can behave like particles and waves and when a wave passes through a double slit there will be constructive an destructive interference of the waves.

A.)

Figure 1-2: Double Slit Experiment. A) Particle pattern and B) Electron pattern.

<!-- image -->

Engineering drawing

Figure 1-3: Double Slit Experiment: Electron pattern.

<!-- image -->

Engineering drawing

This is phenomenon is particularly relevant to X-Ray Diffraction (XRD). This is a technique we will use in our first lab to investigate the atomic structures of several different materials. In general, diffraction will occur when a wave encounters a series of regularly spaced obstacles or slits that are capable of scattering the wave and have spacings that are comparable to the

magnitude of the wavelength of the indecent wave [2].

Let's look at an example of constructive vs. destructive interference as seen below. Consider the first set of waves that are incident to the scattering event. After they pass through the scattering event you see that the waves are still in phase so the resultant waves constructively interfere with each other and produce the resultant diffracted wave that is now twice the amplitude [1]. We previously assumed that the two incident waves were both of the same magnitude and wavelength. Conversely for destructive interference after the waves encounter the scattering event they are out of phase which results in the waves canceling each other out or in other words destruction [1].

Figure 1-4: Constructive vs. Destructive Interference

<!-- image -->

Other

Figure 1-5: Constructive vs. Destructive Interference

<!-- image -->

Other

#### 1.3.1 Bragg Diffraction

Sir William Lawrence Bragg was a very brilliant scientist and he won the Nobel Prize for Bragg Diffraction when he was 25 and he won it with his father [1]. Bragg realized that if we want to deduce material structure we can actually investigate this with X-rays. Cu-Kα radiation has a wavelength of 1.542˚A. This is on the order of the spacing of atomic structures which meets one of our criterion for diffraction and crystal structures are made of regularly spaced obstacles for which a beam of X-rays can scatter. Bragg saw that in doing so it would be possible deduce the inter-atomic or inter-planar spacing between atoms for a given incident wavelength [1]. Look at 2D schematic below

Figure 1-6: Bragg Diffraction

<!-- image -->

Engineering drawing

We again have two incident beams that will interact with two planes of atoms each at an angle of incidence θB which is the Bragg angle or the condition for diffraction [2]. So what is the condition for diffraction in the example? Well we have to have constructive interference so the extra path length traveled by the lower incident wave must be equal to an integer number of wavelengths as the upper incident wave and that equivalence gives us Bragg's Law

$$n \lambda = 2 d _ { h k l } \sin \theta _ { B }$$

where n is an integer number which denotes the order of reflection, λ is the wavelength, θB is the Bragg angle, and dhkl is the interplanar spacing. [2]

The interplanar spacing for cubit materials is defined as

$$d _ { h k l } = \frac { a } { \sqrt { h ^ { 2 } + k ^ { 2 } + l ^ { 2 } } }$$

where a is the lattice parameter of the unit cell, and h,k, and l are the miller indicies [2]. More on these much later in the Structure Lecture.

Let's do a quick example

Ex. 1: I want to measure the 110 plane (miller indicies hkl) of iron. I am using the typical Cu-Kα radiation. The readout from my diffractometer shows a very strong peak at 44.7o . Calculate the lattice parameter.

But now back to electrons... Electrons are described by quantum numbers, specifically 4 quantum numbers. The principal quantum number, n, specifies the electron shell which takes on integer values, sometimes designed by K, L, M, N, O which corresponds to n = 1, 2, 3, 4, 5... [1]. Remember back to chemistry that these shells correspond to the Bohr atomic model where electrons revolve around discrete orbitals and that the electrons are quantized in discrete energy states[1]. In reality it is not a discrete orbital but instead electrons reside within some cloud according to a probability distribution. The second quantum number sometimes referred to as the aziumuthal quantum number, l, designates the subshell [1]. l is an integer value as well and defined as l = 0 to l = (n-1). The letter designation is s, p, d, and f respectively. cite The orbital shapes depends on l [1].

Figure 1-7: Electron orbitals.

<!-- image -->

Engineering drawing

The number of electron orbitals for each subshell is determined by the third quantum number sometimes called the magnetic quantum number, ml. ml can take on integer values between -l and +l [1]. Additional with each electron there is a spin moment which must be oriented either up or down and this is captured by the fourth and final quantum number ms.We fill electron orbitals or states using the Pauli exclusion principle, each electron state can hold no more than two electrons and just have opposite spins [1]. When electrons are occupying states such that the energy is minimized they are in the ground states but there are times when the electrons can become excited and transition to higher states but we will talk about that more in the Electrical, Optical, and Magnetic Properties section.

Ex. 2 Draw the electronic configuration for Chlorine? Identify each Quantum number. What quantum number determines shape?

$$1 s ^ { 2 } 2 s ^ { 2 } 2 p ^ { 6 } 3 s ^ { 2 } 3 p ^ { 5 }$$

### 1.4 Types of Bonding: Covalent, Ionic, Metallic, and Van Der Waals

Elements that have no valence electrons or that have a completely filled outer shell are called the inert or noble gases. All other elements which do not have a completely filled outer shell have valence electrons and these electrons are the ones of import when it comes to bonding [1].

Bonding is critically important as most of the structural, physical, and chemical properties are influenced or determined by the interatomic bonding. And typically we are concerned with four types of bonds[2]

1. Covalent (5eV or about 200 kT)
2. Ionic (1-3eV or 80kT)
3. Metallic (0.5eV or 20kT)
4. Van Der Waals (0.001-0.1eV or 0.2kT )

First question why do we even need bonding? Or a better question why does bonding occur?

Well it all goes back to Gibbs, the energy of the set of bonded atoms is lower than the isolated atoms. There are forces of attraction and repulsion between electrons and protons. And we remember that the force (F) is related to the potential energy (U) by F = -∇U. Remember that ∇ is the gradient mathematical operator and will take the partial derivative of the function with respect to the dimensionality of the problem. Now there are many different equations or potentials that describe the interactions between atoms i.e. Morse, Born-Mayer, Van Der Waals, etc. Let's take a look at one of these potentials, the Lennard-Jones (LJ) Potential which approximates the interaction between a pair of neutral atoms (it is popular due to the computational simplicity) [2]

$$V _ { L J } = 4 \epsilon \left [ \left ( \frac { \sigma } { r } \right ) ^ { 1 2 } - \left ( \frac { \sigma } { r } \right ) ^ { 6 } \right ] = \epsilon \left [ \left ( \frac { r _ { o } } { r } \right ) ^ { 1 2 } - 2 \left ( \frac { r _ { m } } { r } \right ) ^ { 6 } \right ]$$

where ϵ is the depth of the potential well, σ is the distance at which the inter-particle potential is zero, r is the distance between particles, and rm is the distance where the potential is minimized [2].

Figure 1-8: Lennard-Jones Potential

<!-- image -->

Line chart

#### 1.4.1 Distinguishing Between Types of Bonding By Electronegativity

However, again the key to determining which type of bonding occurs is the valence electrons. Specifically if they are gained, lost or shared.

For Van der Waals interactions there is no charge transfer. Instead we have induced electric dipoles or permanent dipoles from weak attractive bonds. With covalent bonds there are valence electrons that are shared between adjacent atoms, which results in a pairing of electrons into localized orbitals and concentrating the negative charge between the positive nuclei [2].

Now when atoms have a different affinity for electrons, different electronegativities, a net transfer of charge can occur forming positively and negatively charged ions [2]. These ions can form networks of ionic bonds held together by long-range coulombic interactions.

When the electronegativity is similar or the same between atoms the valence electrons are shared equally and the bond is purely covalent.

When the electronegativity is very different the more electronegative atom withdraws nearly all the valence electrons and the bond is purely ionic. cite Thus electronegativity is how we distinguish between Covalent and Ionic interactions!

Now you might ask what happens in the intermediate case of electronegativity differences. Well then you will have bonds that have both covalent and ionic characteristics. We call these bonds polar covalent and one atom will have a partial positive and negative charge, as in HCl [2]. While there is no universally agreed upon cutoff values in this class we will define an electronegativity difference of 0-0.4 to be non-polar covalent, 0.5-1.7 to be polar covalent, and greater than 1.7 to be ionic. [2]

In the case of metallic bonds, all atoms share their valence electrons and the nuclei form a positively charged array in a sea of delocalized electrons [2]. Van der Waals form between covalently bonded molecules which have net or induced dipoles. These are very short-range force bonds and therefore localized between neighboring molecules [2]. While these bonds are typically very weak and short range these interactions are critical to a number of unique phenomenon, in particular Gecko pads, graphite sheets, water, polymers, and proteins.

Figure 1-9: Bonding Schematic: A.) Covalent B.) Ionic C.) Metallic D.) Van der Waals. Blue is the share electrons, green is the core electrons, and red is the nucleus. [2]

<!-- image -->

Flow chart

There are also secondary bonding which includes Van der Waals, hydrogen bonding, and dipoles. We will come back to these a bit later on.

#### 1.4.2 Covalent Bonding: Hybridization

We should note here that covalent bonding is directional whereas ionic bonding is nondirectional. Additionally, covalent bonding typically involves hybridization, or the mixing or combining of two or more atomic orbitals during bonding which causes more orbital overlap. One of the most ubiquitous examples being sp3 hybridization for Carbon.[1]

Here one electron is promoted from 2s to 2p and then the remaining 2s orbital is mixed with the other 2p orbitals. Thus we will have 4 sp3 orbitals for carbon.[1]

Figure 1-10: Covalent Hybridization.

<!-- image -->

Table

There are also sp2 hybridization as well where a 2s electron is promoted to the 2p orbital and mixes with two of the p orbitals. The remaining p orbital remains unhybridized, denoted as pz. cite The sp2 orbitals form a trigonal planar structure as opposed to the tetrahedral sp3 structure.[1]

#### 1.4.3 Structural Descriptors of Bonding

We also have structural descriptors of bonded materials particularly bond length, bond angles, and the size of atoms or ions [2]. The bond length is simply the distance between two bonds. The distance between a Carbon-Carbon bonds is 1.54˚A for reference. Bond length can change depending on whether the bond is covalent or ionic [2]. Bond angles are defined by the relative location of three atoms. In CO2, this molecule is planar so the angle is 180o [2]. For triogonal planar molecules like BF3 the bond angle is 120o . What is the bond angle for our Materials Tetrahedra? It is 109.28o [2].

The size of an atom is determined by the distance the electron distribution extends from the nucleus. However, this definition is problematic as the type of bonding and bonding in general will change the shape of the electron distribution. So the better value to look for is the covalent, ionic, metallic, and van der Waals radii of the atom. For metals we simply use metallic radii [2]. Covalent radii is one half the covalent bond length. Ionic radii can vary an depends on how many electrons are transferred and the electronegativity difference. The van der Waals radii is the distance of closest approach or approximately the nearest neighbor distance [2]. We will be talking a lot more about the nearest neighbor distances in the next lecture.

The 3D shapes of molecules can be predicted using electron-domain theory which focuses on the 3D distribution of the outermost electrons about a given atom and how these electrons will pair with other electrons from bonding atoms [2]. This theory distinguishes between bonding and non-bonding domains. The bonding domain is the shared electrons and the non-bonding domain belongs to a particular atom. Nonbonding domains occupies a larger space than the bonding domains [2]. This leads to preferred angles for example for two domains they will be 180o apart, for 3 it will be 120o , and for 4 it will be 109.28o .

#### 1.4.4 Isomeric States:

Figure 1-11: Structural, Geometric, Sequence, and Stereoisomerism

<!-- image -->

Flow chart

Molecules are typically held together by strong covalent bonds with many conformations available via rotational isomeric states. In other words, conformations are accessible due to the rotation of atoms around these intramolecular bonds. Isomers/Isomeric States are molecules which are compositionally identical but structurally distinct. Conformers/Conformational Isomers are related by rotations around single bonds. Note that at room temperature thermal rotation around a double or triple bond is essentially zero. There are structural isomers, stereoisomers, geometric/configurational, and sequence isomers. Structural isomers occur when certain bonds prohibit rotoconversion of two conformationally distinct states. Let's take a look at an example.

Dichlorethene is a structural isomer or a geometric isomer. We can see the cis and trans conformations in the figure. Here the double bond prevents rotational so they are struc- Cl turally distinct. It is a structural isomer not a conformer.

Figure 1-12: Dichloroethene

<!-- image -->

Chemistry structure

Stereoisomers have an ordered sequence of linked units but the substituents pendant to the main backbone of covalent bonds have different arrangements or tacticity. Specifically they can be atactic, isotactic, or syndiotactic.

Stereoisomers are found in many different types of polymers and we can see an example of atactic, isotactic, and syndiotactic below:

Figure 1-13: Stereoisomers: Isotactic, Syndiotactic, and Atactic

<!-- image -->

Engineering drawing

Isotactic stereoisomers will have all the side-chains on the same side. Syndiotactic will have some type of repeated order either top and bottom, or top-top, bottom-bottom, etc. Atactic is completely random.

A geometric/configurational/cis-trans isomer has the same chemical formula but typically the arrangements of the side groups are on different sides of an unsaturated carbon backbone bond. Specifically there will be cis and trans configurations.

Sequence isomers have many linked units like in a polymer but can have a variable sequence. For example think about block co-polymers which can be designed to be ABABABAB or AAAABBBB.

One example of a conformer is dichloroethane. This molecule has a single C-C bond so there are several different rotational states that can be accessed. We can actually plot the conformational energies of these different states as a function of the C-C bond torsion angle.

<!-- image -->

Line chart

In the figure we can identify some critical states. The lowest energy states, A, is the trans conformation as the methyl groups are the furthest distance apart from each other. The highest energy state, D, is the cis conformation and the energy is the largest because the methyl groups are the shortest distance from one another. The other two lower energy states, B, are termed gauche ± conformations where there is larger amount of distance between the methyl group than in the cis conformation or the final conformation which is called the eclipsed conformation. The eclipsed conformation, C, where the methyl group is eclipsed by one of the side hydrogens. Molecules like butane can change conformations up to 1010× depending on the temperature.

#### 1.4.5 Coordination Number (CN)

The coordination number (CN) is the number of nearest neighbors (NN). There are a number of coordination shells like the nearest neighbors and the next nearest neighbors (NNN). For liquids and amorphous materials it will typically be an average number of nearest neighbors in a predefined shell of a particular distance or length or Voronoi Tessalation. We will also define and discuss the packing fraction Vv which is the ratio of the total occupied volume to the total volume. For gases this should be very low, almost zero. Fluids or glasses should be about 0.5 and we will see this is much higher for metals and ceramics.

## THIS PAGE INTENTIONALLY LEFT BLANK

## Chapter 2

## Structure: Structure: Crystalline, Amorphous, Non-Crystalline, and Liquid Crystal Materials

### 2.1 Crystal Structures:

We will eventually talk about crystalline materials, amorphous materials, liquid crystals, short range order, long range order, etc. But to start we are going to deal with the most ideal case of perfect crystalline materials.

Do we ever have a perfect crystal? No! Why? Well maybe at 0K but even then still probably not. There are always defects in materials but let's start with the simple case where we assume everything is perfect.

A crystal structure is a periodic array of atoms that repeats over large distances. [2] There is long-range periodic order both long range translational and orientational order in addition to short range order. So before we start to run off and analyze crystal structures we have to first start off with a primitive lattice, lattice constants, interaxial angles, symmetries, point groups, Bravais lattices....[2]

### 2.2 Lattice, Primitive Unit Cell, Basis Vectors, Lattice Constants

A lattice is a periodic array of points (atoms) in 1,2 or 3D. Those points are lattice points. Let's start with the 2D case[2]. A 2D lattice can be described by a primitive or unit cell which in turn is described by two lattice constants (a,b), two basis vectors (a1 and a2), and an interaxial angle γ[2]. Once we have defined this we can pick any point in our 2D lattice as an origin and we can describe any point in our lattice with the previous values. That is the beauty of crystallography!

Now when we pick our basis vectors we pick the shortest lattice translation as a1 and the second to shortest translation is a2[2]. The lattice constants are the just given by a = |a1| and b = |a2|. The interaxial angle γ is then simply defined. This also defines our primitive cell which will only contain a single lattice point[2]. Let's do a couple of examples looking at the parallelogram cell below:

## How about a Rectangular lattice?

Associated with crystallography is a myraid of symmetry operations and we have actually just dealt with translational symmetry just now[2]. There are also reflection or mirror symmetry, glide symmetry, rotational symmetry, etc[2]. These topics are all important but we are not a crystallography class so we will not be covering this in detail but you should know these concepts exist. There are also 230 space groups, 32 crystallographic point groups, 14 Bravais lattices (we will discuss these), and 6 crystal systems (will discuss these as well). [2]

Figure 2-1: Lattice with Parallelogram Cell

<!-- image -->

Engineering drawing

Figure 2-2: Lattice with Rectangular Cell

<!-- image -->

Table

### 2.3 Crystal Systems: Simple Cubic, BCC, FCC, HCP

We are going to focus on the 6 crystal systems: triclinic, monoclinic, orthorhombic, tetragonal, hexagonal, and cubic and how to describe the unit cell, the primitive lattice vectors, and interaxial angles[2]. Before we start we can take a look at them and visualize many of them in Mathematica as well.

## How about a Rectangular lattice?

You can see all the rules and relationships between the lattice constants and the interaxial angles on the lecture slides.

#### 2.3.1 Crystallographic Directions:

When discussing crystals we will also have to specify crystallographic directions and planes[2]. In order to refer to specific crystallographic planes or direction we need a labeling system to index these directions or planes. Luckily such an index has already been developed, Miller indicies[2]. A crystallographic direction is a vector denoted by [uvw]. u, v, and w are integers which correspond to the reduced projections along the x, y, and z axes, respectively[2]. Note we will always use [] for vectors. Let's do a couple of examples.

Figure 2-3: 6 Crystal Lattice Systems

<!-- image -->

Engineering drawing

<!-- image -->

Table

Figure 2-4: 6 Crystal Systems.

| Simple (uhic                                | Orthornombic                                                                                        |
|---------------------------------------------|-----------------------------------------------------------------------------------------------------|
| a=b=C x=P==90° Tetruyonal つキ9=り α=β==900 | Hexasonal aキbキく a=bキ⊂ xz==900 x=P=900Y=120° Mono clinic Triclizic aキbtく a$b≠c x=p=90°キrx≠p≠r |

Let start simple and draw the [100] direction.

To draw the direction of a vector it is pretty straight forward. Pick an origin for the vector tail (side without arrow) then pick the ending point for the vector (arrow) and subtract the arrow point from the tail point and the resultant vector must coincide with the direction that you are trying to draw. Typically try to pick the origin as your origin.

How about the [111] direction?

What about [100]?

Little more complicated what about [110]?

What about drawing [222]?

Figure 2-5: [111], [100],[110], and [222] directions.

<!-- image -->

Engineering drawing

Now a little more complicated what is the vector I am drawing below?

Now for a number of crystal structures there are several nonparallel directions with different indicies that are crystallographically equivalent[2]. This means that the spacing and number of atoms along each direction is the same! In cubic crystals [100], [100], [010], [010], [001], and [001] are all crystallographically equivalent so we group them in a family which is denoted by angled brackets &lt; 100 &gt;[2].

Now you can see that we will run into a problem when we work with HCP materials. We have to use a 4 axis or Miller-Bravais coordinate system[2]. Our typical a1, a2, and a3 are all contained in a single basal plane and are 120o apart from one another and the z-axis is perpendicular to the basal plane so we convert from

Figure 2-6: What Direction is this?

<!-- image -->

Engineering drawing

$$[ u ^ { \prime } v ^ { \prime } w ^ { \prime } ] \rightarrow [ u v t w ]$$

$$u = \frac { 2 u ^ { \prime } - v ^ { \prime } } { 3 } ^ { 2 }$$

$$v & = \frac { 2 v ^ { \prime } } { 3 } & ( 2 . 3 ) \\ \intertext { v = \frac { 2 v ^ { \prime } } { 3 } } \omega & = 0 & ( 2 . 1 )$$

$$t = - ( u + v )$$

$$w = w ^ { \prime }$$

We will not be talking about this much but this is crucial knowledge if you want to work with Titanium or Zirconium, or any HCP material[2].

#### 2.3.2 Crystallographic Planes:

Now for crystallographic planes we utilize the Miller indicies (hkl) which corresponds to the x, y, and z axes respectively[2]. Notice again that we use () for planes and [] for directions[2]. &lt;&gt; is for family of directions. We will denote families of planes in [2].

Now the question becomes how do we draw planes. Well we first must determine if the intercepts. The intercepts will be the inverse of the Miller indicies. Let's take a look at a relatively straightforward example of the (111).

Now what happens in the case of (110) for example. Well if you run into this problem an inverse that gives you an infinite number means that the plane will not intersect that coordinate axes and will instead be parallel to that axis. So the plane should look like this:

How about another tricky problem like below when we have the plane passing through our origin?

Here all the axes appear to be intersected, there are no parallel planes. True but this is actually misleading. When you have a plane that intersects the origin you need to choose a different origin and go through the same procedure to determine where the plane intercepts and then we can find the Miller indicies of the plane.

The plane intercepts are again the inverse of the Miller indicies and families of planes are denote in curly brackets hkl.

Here is a nice demonstration to visualize the Crystallographic Planes:

https://demonstrations.wolfram.com/CrystallographicPlanesForCubicLattices/

Figure 2-7: What Plane is this?

<!-- image -->

Engineering drawing

Figure 2-8: What Plane is this?

<!-- image -->

Other

Figure 2-9: What Plane is this?

<!-- image -->

Other

#### 2.3.3 Anisotropy

Now it's important to mention that we have been assuming until now that material properties are the same in every direction however this is not actually the case. Often many materials are anisotropic, meaning that some materials properties (mechanical, optical, kinetic, etc.) are different depending on the crystallographic direction you are investigating[2]. For example titanium exhibits a larger modulus along the z-axis in the HCP structure than in the basal plane. This presents a significant problem when trying to superplastically form very thin foil made of titanium. A similar issue arises with magnetic properties of HCP materials as well. You should always remember as well that materials are not one perfect single crystal instead they are made of multiple crystalline grains, i.e. they are polycrystalline[2].

### 2.4 Simple Cubic

So let's start simple with the simple cubic to begin. So the simple cubic (SC) is also sometimes called primitive cubic and it is the crystal structure for Oxygen, Fluorine, etc[2]. As you can see below it is described by the primitive lattice vectors a1, a2, and a3 and interaxial angles α (angle between a2 and a3), β (angle between a1 and a3), and γ (angle between a1 and a2)[2].

Notice the figure on the right is how the structure actually looks with the atoms touching. Here α = β = γ = 90o . For simple cubic structures a1 = a[100], a2 = a[010], and a3 = a[001]. Right now I want to point that this is going to be the vector notation we use to signify a direction in a crystal lattice, more on this a bit later. And for this case the lattice constants are all equal a = b = c = a = 2R where R is the atomic radius of our element.[2]

Figure 2-10: Simple Cubic

<!-- image -->

Engineering drawing

How many atoms are contained in our simple cubic cell?

Well it is simply 1 because the all the corner atoms are shared by 8 other unit cells so 1 8 ×8 = 1. How many nearest neighbors (NN) does each atom have?

6. Look at the Mathematica Notebook for this lecture for a neat visualization and possible project idea!!

How many second nearest neighbors?

12.

What is the NN distance?

2R

What about the NNN distance?

2R√2.

What about the atomic packing factor?

To calculate this we must calculate the volume of atoms in a unit cell by the total unit cell volume. Well for simple cubic we know that the volume of our conventional unit cell is a3 . Additionally with the simple cubic lattice we only have 1 atom so that volume is simply 43 πR3 so plugging and chugging we get.

It is π6 .

### 2.5 Body Center Cubic (BCC)

Let's look at a little more complicated cubic structure, body centered cubic (BCC). BCC is the structure for Li, Fe, V, Mo[2].

and it is described by the primitive lattice vectors a1 = a2 [1-11], a2 = a2 [11-1], and a3 = a2 [-111]

Figure 2-11: SC APF

<!-- image -->

Other

Figure 2-12: Body Centered Cubic

<!-- image -->

Other

$$\text {and } \alpha = \beta = \gamma = 9 0 ^ { o } [ 2 ] .$$

What is a now? Is it still 2R? No it is not!!

Now a = 4R √3 where again R is the atomic radius which can be solved using a little bit of geometry.

## How many atoms in a BCC conventional unit cell?

It is 2 atoms this time one in the interior and then 8 shared atoms so 2 total.

How many NN?

8.

How many NNN?

6.What is the NN distance?

2R.

What about the second nearest neighbor distance?

It is simply 4R √3 .

What about the atomic packing factor?

Figure 2-13: BCC APF

<!-- image -->

Engineering drawing

It is 0.68.

How did we get that? Well again how many atoms in a conventional BCC unit cell? 2 atoms. We also know the volume of our unit cell know since we found a. Double check!

### 2.6 Face Centered Cubic (FCC)

Next is face centered cubic (FCC). FCC is the structure for Ni, Cu, Ca and it is described by the primitive lattice vectors a1 = a2 [011], a1 = a2 [101], and a2 = a2 [110] and α = β = γ = 90o [2]. Here a = 2√2R where again R is the atomic radius. Remember that the primitive unit cell will have only a single atom but a conventional cell may not.

How many atoms in a FCC unit cell?

It is 4 atoms this time 8 share on the edges and 6 shared on the faces.

How many NN? 12.

How many NNN? 6.

What is the NN distance? 2R.

What about the second nearest neighbor distance? It is simply 2√2R.

It is 0.74.

This is the maximum possible packing factor for spheres having all the same diameter.

$$\underbrace { \left ( \begin{matrix} F a c e - ( c e + p e r e ) & ( u b i c ) \\ ( F c C ) & \end{matrix} \right ) } _ { 2 }$$

Figure 2-14: Face Centered Cubic
