Repository: sjyogesh23/Material_Science_RAG

# NewRAG

An offline chatbot that answers questions about a materials-science textbook. Every answer cites the
book and can highlight the exact passage on the PDF page. Questions outside the book get `#OutofContext`.

Runs fully on your machine: local models via [Ollama](https://ollama.com), an embedded Postgres
database, and a FastAPI web app. It also includes token-usage and architecture pages, and an
evaluation dashboard.

## Prerequisites

Install these first:

| What | Why | Download |
|---|---|---|
| Python 3.12 | runs the app | [python.org/downloads](https://www.python.org/downloads/) (on Windows, keep the "py launcher" option checked) |

File: extracted/textbooks/Materials_Science_and_Engineering/Materials_Science_and_Engineering.md (part 3 of 7)
<!-- image -->
<!-- image -->

Engineering drawing

What about the atomic packing factor?

Figure 2-15: Face Centered Cubic APF

<!-- image -->

Other

### 2.7 Hexagonal Close Packed (HCP)

Finally hexagonal close packed (HCP). HCP is the structure for Ti, Zr, Y. It is actually not a Bravais lattice because we can't do our usual trick of describing the lattice in terms of basis vectors and then translating the entire crystal[2]. This can be done for Hexagonal Lattices and it is and it is described by the primitive lattice vectors a1 = a2 [1 - √30], a2 = a2 [1√30], and a3 = c[001], α = β = 90oγ = 120o , and a = b ̸= c[2].

Figure 2-16: Hexagonal Close Packed [4]

<!-- image -->

Engineering drawing

Here a = 4R √2 where again R is the atomic radius.

How many atoms in a HCP unit cell?

It is 6 atoms this time 12 share on the edges and 2 shared on the faces and 3 are in the interior.

How many NN?

12.

How many NNN?

6.What is the NN distance?

2R.

What about the second nearest neighbor distance?

It is simply 4R √2 .

What about the atomic packing factor?

It is 0.74. This is the maximum possible packing factor for spheres having all the same diameter. Ideally the c/a ratio should be 1.6333 geometrically but there are a number of materials that exhibit a c/a ratio which differs[2].

### 2.8 Close-Packed Structures

It is very interesting that HCP and FCC have the same packing fraction or atomic packing factor. Both HCP and FCC are called close packed structures. A close packed structure is one one that achieves the maximum packing density of spheres in a volume i.e. 0.74[2]. These structures can also be distinguished by the stacking sequence. FCC stacks ABCABC... indefinitely and

HCP stacks as ABAB... indefinitely we can see the distinction below In these close packed structures there are two special interstitial sties: tetrahedral and octahedral sites[2]. The tetrahedral sites are equidistant from four neighboring atoms and octaheral sites are equidistant from six neighboring atoms. These are sites are extremely important in ceramics and spinel structures but more on that a bit later[2]. We will note here as well that there are also close-packed planes and close-packed directions. Close-packed directions are directions along which the spheres are always touching, there are no gaps along the direction vector where the vector is not intersecting a sphere. Name some close packed directions in SC? What about BCC and FCC. What are some non-close packed directions?

Figure 2-17: ABC or ABA Stacking [5]

<!-- image -->

Chemistry structure

A close-packed plane is defined as a plane with an packing density of approximately 0.9069.

What is the packing density for the (100) plane in SC?

What about the (110) plane in BCC?

What about the (111) plane in FCC?

Note that only close packed structures can have close packed planes but often we will be concerned (especially when we talk about diffusion, defects, and mechanics) about the closest packed plane in a crystal and that doesn't have to have a density of 0.9069.

What are the close packed planes and directions for BCC, FCC, and HCP?

Figure 2-18: Planar Density

<!-- image -->

Engineering drawing

Figure 2-19: Planar Density

<!-- image -->

Engineering drawing

#### 2.8.1 Polymorphism/Allotropy

Now when materials have more than one crystals structure they are polymorphic. In elemental solids this phenomenon is called allotropy[2]. You have encountered a number of polymorphic materials, some of you may be holding one in your hand. At least in the old days before tablets. It's carbon! Carbon can adopt a number of different structures i.e. diamond, graphite, fullerines, graphene.) Iron (BCC and FCC) and Titanium (HCP and BCC) are also polymorphs[2]. We will also investigate lead titanate, a polymorph, in our XRD lab.

Figure 2-20: Planar Density

<!-- image -->

Other

### 2.9 Structure of Non-Crystalline Materials:

#### 2.9.1 Polymers, Liquids, Glasses, Gas, and Liquid Crystals:

Now so far we have focused only on crystalline materials primarily because they are the simplest materials to characterize in terms of structure. However there are many more materials that do not adopt a simple crystalline structure with short range, long range translational, and long range orientational order. Specifically, polymers, liquids, gases, liquid crystals, glasses, and many others.

With crystalline materials we were able to translate a unit cell to essentially infinity. That is because we had both short range order, long range translational order, and long range orientational order. In polymers, glasses, and liquid crystals typically we will only have short range order (SRO) and perhaps some degree of long range order either translational or orientational but typically not both and not to the periodic nature of crystalline materials[2]. So how are we going to talk about structure in these non-crystalline materials which are often incorrectly called disordered materials. Well we are going to use a dimensionless pair distribution function (PDF) or the radial distribution function (RDF), this is also called the pair correlation function as well I know very confusing, which is our key descriptor for quantifying the SRO present in a material[2].

The PDF or RDF, g(r), is:

$$g ( r ) = \frac { 1 } { < \rho > } \frac { d n ( r , r + d r ) } { d v ( r , r + d r ) }$$

where ρ is the average particle number density, dn is the number of particles counted in a small spherical shell sampling volume element of size dv at each distance r from a particle chosen as the origin. The number of particles in each shell is counted at each subsequent dr shell. This is shown schematically below To get a smooth curve you want to pick a very small dr so that is much smaller than the radius of the particle and we must average this over multiple particles chosen as the origin. For perfect crystals we will see the PDF exhibit a series of sharp and discrete peaks at precise values of interatomic spacings which will correspond to the particular crystal structure[2]. Now for liquids you will see a large peak and then some much smaller peaks. This first peak corresponds to your number of nearest neighbors which can be derived by the following equation:

Figure 2-21: PDF/RDF

<!-- image -->

Engineering drawing

$$< N N > = < \rho > \int _ { p e a k } g ( r ) 4 \pi r ^ { 2 } d r & & ( 2 . 7 )$$

We will also use PDF to quantify the SRO for glasses as well and let's take a look at silica glass as an example (this also holds for thermoset polymers as well)[2].

#### 2.9.2 Silica

Pure silica glass is SiO2 with each silicon bonding to four oxygen and the oxygen-silicon-oxygen bond angle is the tetrahedral bond angle 109.28o . A continuous random network forms through corner-to-corner connections of the SiO4 tetrahedra to share oxygen ions to form -Si-O-Si- linkages with variable Si-O-Si bond angles between adjacent tetrahedra[2]. In this structure each oxygen anion should be linked to not more than two cations. The functionality of the central cation must be small. The oxygen polyhedra share corners, not edges or faces. At least three corners of each polyhedron should be shared. So in the ideal structure with each silicon ion bonded to four oxygen ions and each oxygen bonded to two silicon ions with no bonds left dangling leads to a very dense network structure and a very high glass transition temperature, Tg.

Figure 2-22: PDF/RDF

<!-- image -->

Engineering drawing

Figure 2-23: Metal RDF Interpretation

<!-- image -->

Engineering drawing

You can reduce the glass transition temperature by adding network modifiers to the glass which weakens the network structure. The network modifiers offer alternative bonding for the oxygen atoms and some become ionically bonded rather than forming the more rigid ionic-covalent bonding with the silicon atoms[2]. One network modifier is NaO2 and the results is a more open structure and less covalent. However, the boron oxide anamoly is an interesting case study in glasses. In B2O3 the unit is a BO3 triangle (3 sp2 ) bonds which forms 2D network sheets. When small amounts of NaO2 is dissolve in borate glass the glass stiffens and at higher concentration the glass becomes less stiff. This is the boron anomaly and the explanation is that initially the addition of sodium ions converts the BO3 triangles to BO4 tetrahedra[2]. Further addition of sodium ions will cause the formation of NBO which once again weakens the continuous random structure.

#### 2.9.3 Liquid Crystals:

Finally the last class of materials that we will discuss in terms of structure and order is Liquid Crystals (from LCDs in terms of applications and soapy water). Liquid crystals exhibit short range order and some degree of long range orientational or positional order[2]. There are number of different types of liquid crystals, specifically Nematic, Twisted Nematic or Cholesteric, Schmetic, and Columnar. Liquid crystals, from their namesake, exhibit characteristics of both the liquid state, SRO, and the crystalline state (long rang orientational order)[2]. Additionally Smectic and cholesteric liquid crystals can exhibit 1D long range translational order, and columnar liquid crystals can exhibit 2D long range translational order[2].

The liquid crystal structure is described using a director, n, which is the preferred axis along which molecules in a liquid crystals are oriented locally, and is specified by a position dependent unit nonpolar vector, p[2]. At a surface liquid crystals can be either homogeneous, the director lies parallel to the substrate, or homoeotropic where the director lies perpendicular to the substrate. When a force is applied to these materials they can splay, twist, or bend which will effect the optical properties of your LCD[2].

Figure 2-24: Liquid Crystal

<!-- image -->

Icon

Nematic phase, N, has short range-translational order and long-range uniaxial orientational order.[2]

Twisted nematic, N∗ , or more commonly called the cholesteric LC. This phase is distinguished by a characteristic twist or helical nature of the director.[2]

Smectic, SM, LC have long range orientational order and long range 1D translational order.[2] We also have a special version of our PDF descriptor for LC. In particular we have the orientational order parameter, S,

$$S = \frac { 3 < n \cdot p _ { i } ^ { 2 } > _ { V } - 1 } { 2 }$$

and for a nematic liquid crystal the order parameter, SN becomes

$$S _ { N } = \frac { 3 < \cos ^ { 2 } \theta > - 1 } { 2 }$$

Where the θ is the time average angle between the director and each LC vector, p[2]. You can see that when the orientation is perfect, aligned with the director, SN = 1[2]. However, when the orientation is completely random the SN = 0. Typically, you should expect experimental values of 0.6-0.8 until the temperature increases to a large enough values where the thermal energy is enough to overcome the long range orientational order[2].

## THIS PAGE INTENTIONALLY LEFT BLANK

## Chapter 3

## Defects in Crystalline Materials

## "Crystals are like people, it is the defects in them which tend to make them interesting! - Professor Sir Colin Humphreys"

A crystal is at a state of thermodynamic equilibrium when its free energy G = H - TS is minimized. When are we (humans) at equilibrium?

We have two knobs that we can tune to lower the free energy of the system above and that is entropy and enthalpy. At low temperatures our entropy knob becomes negligible and energy is minimized by minimizing H. This is done via binding and forming the ordered structures that we discussed previously. At the limit of T = 0 that perfect crystal is the equilibrium configuration[2]. When temperature increases the free energy is minimized by adopting a less wellordered atomic/molecular arrangement because that increases the entropy. Entropy increases when imperfections exist so when the temperature is not zero the equilibrium state will most likely contain imperfections. We can calculate the equilibrium concentration by looking at the change in free energy ∆G and the ∆S by adding imperfections and the enthalpic ∆Hf cost of forming those defects[2].

### 3.1 Crystalline Point Defects (0D)

#### 3.1.1 Vacancies

A vacancy exists when a site that is normally occupied in the perfect crystal is unoccupied[2]. This can occur in many ways for example, forcing an atom onto an interstitial site, into a dislocation core, or to a grain boundary or free surface. You can see a couple of examples of a vacancy below

We can actually calculate the equilibrium concentration of vacancies, n! Consider a reference state of a perfect crystal of N atoms and a continuous set of vacancies, n[2]. The new state is a crystal containing a mixture of N atoms and vacancies. The total enthalpy change is then

$$\Delta H _ { f } = n \Delta h _ { f }$$

where ∆hf is the enthalpy of formation of a single vacancy. We can also get an idea about the change in configurational entropy from creating vacancies if we remember Boltmann's entropy equation (he had it carved on his tombstone...show off)

$$S = k \ln \Omega _ { m }$$

where k is the Boltmann constant and Ωm is the number of distinguishable ways you can arrange the system[2]. The configurational entropy ∆Sc is then given by

Figure 3-1: 0D Point Defects

<!-- image -->

Chemistry structure

$$\Delta S _ { c } = S _ { m i x } - S _ { r e f } = k \ln \left ( \frac { \Omega _ { m } } { \Omega _ { r e f } } \right ) = k \ln \Omega _ { m } = k \ln \frac { ( N + n ) ! } { N ! n ! }$$

where Ωm is the number of distinguishable ways of arranging N atoms an n vacancies on N+n sites and Ωref is the number of configurations in the ideal reference state, which is 1 since there are no defects[2]. So the total Gibbs energy change is

$$\Delta G = \Delta H - T \Delta S = n ( \Delta h _ { f } - T \Delta S _ { v } ) - k T [ ( N + n ) \ln ( N + n ) - N \ln N - n \ln n ] \quad$$

where ∆Sv is the vibrational entropy of the atoms surrounding the vacancy and we used Sterlin's approximation lnX! ≈ X lnX-X to get to the equation above[2]. Now how do we minimize Gibbs? Well we take the derivative and set it equal to zero:

$$\frac { \partial \Delta G } { \partial n } = \Delta h _ { f } - T \Delta s _ { v } + k T \ln \frac { n } { n + N } = 0$$

We can now solve for the equilibrium fraction of vacant sites xv

$$x _ { v } = \frac { n } { n + N } = \exp \left ( \frac { \Delta s _ { v } } { k } \right ) \exp \left ( - \ \frac { \Delta h _ { f } } { k T } \right )$$

You should notice in this equation that there is an exponential temperature dependence, known as Arrhenius dependence or Arrhenius's law[2]. This is critical because there are many behaviors in Materials Science which are Arrhenius (project idea???). Let's take a look at how strongly the concentration of vacancies varies with temperature by looking an example Arrhenius plot below:

Figure 3-2: Arrhenius Plot of Equilibrium Vacancy Concentration in Gold

<!-- image -->

Line chart

Now typically we can assume that the exp( ∆Sv k ) ≈ 1. The enthalpy of formation of vacancies for metals is typically on the order of 15-150kT (kT = 0.026 eV) So we can clearly see that at room temperature the probability of forming vacancies will be pretty low already[2]. Is this supported by the graph?

This method is not the typical way Arrhenius graphs are presented. It is actually better to plot the Log of the equilibrium concentration of vacancies as a function of the reciprocal temperature 1 T [2]. That way we can extract the activation energy or energy of formation of the vacancy.

#### 3.1.2 Interstitals

An interstital defect occurs when an atom occupies an interior site which is not normally occupied. If the interstital is of the same species in a single component crystal it is a self-interstital and we have the following equation for the equilibrium number of self-interstitals

$$x _ { i } = \frac { n } { n + N } = \exp \left ( \frac { \Delta s _ { v } } { k } \right ) \exp \left ( - \, \frac { \Delta h _ { f } } { k T } \right )$$

however now the ∆sv and ∆hf represent the enthalpy of formation and vibrational entropy for interstitial formation. As you might imagine the energy of formation for interstitials is lower for more open an less densely packed structures[2]. Obviously there are also higher numbers of these 0D defects for nonequilibrium processes like quenching, irradiation, ion implantation, or cold working.

Figure 3-3: Arrhenius Plot of Equilibrium Vacancy Concentration in Gold

<!-- image -->

Line chart

#### 3.1.3 Alloys

An alloy is formed when one or more species is mixed to form a solid or liquid solution (brass, Ti-64, stainless steel, etc.) The major component is the solvent and the minor component is the solute.[1] When the solute occupies sites normally unoccupied by the solvent in the crystal then it is an interstitial solid solution[1]. If the solute occupies a site normally occupied by the solvent then the crystal is a substitutional solid solution.

Typically alloys should have

1. Atomic radii differences of ±15%
2. Same crystal structure
3. Maximum allowable concentration of interstitial impurities less than 10%.

Just for definition's sake to calculate weight percent (wt%) it is simply

$$W T \% = \frac { m _ { A } } { m _ { A } + m _ { B } } \times 1 0 0$$

where mA is the mass of component A and mB is the mass of component B. And atomic percent (at%) is simply the number of moles of one element over the total number of moles in the alloy[1].

### 3.2 Point Defects, Kr¨oger-VinkNotation, and Schottky and Frenkel Defects

Point defects in ionically boned crystals typically have an associated charge[2]. Now the net charge of a perfect crystal is zero. Cations have lost one or more electrons and thus have a net positive charge. Anions have gained one or more electrons and thus have a net negative charge. A cation vacancy is created by removing a cation from a site in the crystal to a site on the surface. This vacant site then has a net negative charge[2]. An anion vacancy is created by removing an anion site in the crystal to a site on the surface and the vacant site then has a net positive charge[2].

Now the way we describe these point defects is by using Kr¨oger-Vink notation and schematically it is represented by:

$$X _ { Y } ^ { Z }$$

where X represents what is on the site: either V for a vacancy or if occupied by an element, the element symbol. Y represents what type of site is occupied by X, either i for interstitial or if normally occupied by an element the symbol for that element[2]. Z represents the charge relative to the normal ion charge on the site Y using dots to represent positive relative charges, primes to indicate negative relative charges, and x to indicate zero relative charge[2].

There are two idealized forms of charge-compensating point defects which are the Schottky and Frenkel Defects.

A Schottky defect consists of charge-compensating anion and cation vacancies[2]. Let's consider KCl for example. What is a Schottky defect? Well it would be

$$N u l l \leftrightarrow V _ { K } ^ { ^ { \prime } } + V _ { \dot { C } l }$$

$$N u l l \leftrightarrow V _ { T i } ^ { ^ { \prime \prime \prime \prime } } + 2 V _ { \ddot { O } }$$

A Frenkel defect is formed when an ion moves from its normal site in the crystal into a nearby interstitial site, forming a Frenkel pair[2]. Let's examine the cation Frenkel pair in Li2O which is

$$L i _ { L i } ^ { x } = L i _ { i } + V _ { L i } ^ { ^ { \prime } }$$

and the anion Frenkel pair would be

$$O _ { O } ^ { x } = O _ { i } ^ { ^ { \prime \prime } } + V _ { \ddot { O } }$$

What about the cation and anion Frenkel pair in UO2 respectively?

What about TiO2?

or another reaction

or yet another reaction

$$U _ { U } ^ { x } = U _ { i } ^ { \dots } + V _ { U } ^ { ^ { \prime \prime \prime } }$$

$$O _ { O } ^ { x } = O _ { i } ^ { ^ { \prime \prime } } + V _ { \ddot { O } }$$

You need to have charge and mass balance in the above equations. Charge balance is attained when the sum of the charges on the right hand side equals the sum of charges on left hand side. Mass balance requires that the total number of ions or atoms of a given species is the same on both sides of the reaction[2]. The equilibrium concentrations of charged Schottky defects and Frenkel defects is:

$$x _ { p a i r s } = \exp \left ( - \, \frac { \Delta h _ { f } } { 2 k T } \right )$$

where the formation enthalpy is for a pair of ions either Schottky or Frenkel pair. Among the myriad of defects there will be a dominant defect, known as an intrinsic defect and typically it will be the one with the lowest enthalpy of formation[2].

### 3.3 Impurities in Kr¨ oger-Vink

We can also describe how impurities can can induce formation of a variety of point defects using Kr¨oger-Vink notation. Let's think about CaCl2 impurities in KCl, specifically via incorporation of K into Ca sites[2]. We assume that the Cl sites can easily be integrated into the structure provided enough vacancies. So one type of impurity incorporation reaction could be:

$$C a C l _ { 2 } \stackrel { 2 K C L } { \longleftrightarrow } C a _ { K } + V _ { K } ^ { ^ { \prime } } + 2 C l _ { C } ^ { x }$$

Note that we write 2KCl for mass balance. Another defect could be

$$C a C l _ { 2 } \stackrel { 2 K C L } { \longleftrightarrow } C a _ { i } ^ { \cdots } + 2 V _ { K } ^ { ^ { \prime } } + 2 C l _ { C l } ^ { x }$$

where we have Ca inserting into an interstitial site.

Let's practice with ZrO2 (zirconia) impurities in Y2O3 (yttria), two very important ceramic materials, i.e. yitrium stabilized zirconium bio-engineering mechanical applications[2]. Let's look again at some possible impurity incorporation reactions

$$3 Z r O _ { 2 } \stackrel { 2 Y _ { 2 } O _ { 3 } } { \longleftrightarrow } 3 Z r _ { \dot { Y } } + V _ { Y } ^ { ^ { \prime \prime \prime } } + 6 O _ { O } ^ { x }$$

$$3 Z r O _ { 2 } \stackrel { 2 Y _ { 2 } O _ { 3 } } { \longleftrightarrow } 3 Z r _ { i } ^ { \dots } + 4 V _ { Y } ^ { ^ { \prime \prime \prime } } + 6 O _ { O } ^ { x }$$

$$2 Z r O _ { 2 } \stackrel { Y _ { 2 } O _ { 3 } } { \longleftrightarrow } 2 Z r _ { \dot { Y } } + O _ { i } ^ { ^ { \prime \prime } } + 3 O _ { O } ^ { x }$$

Yes you can expect many questions on this topic!

### 3.4 Dislocation Defects (1D)

Imperfections that are localized along a space curve passing through an ordered medium are line imperfections. A dislocation is one such defect. A dislocation is a linear or one dimensional line defect which involves translation of one part of a crystal with respect to another part[2]. A disclination involves rotation of one part with respect to another. We will deal with two types of dislocation in this class: edge and screw dislocations.

An edge dislocation is essentially an extra half plane of atoms that is inserted into the perfect crystal and it terminates within the crystal. You can see this below

Figure 3-4: Edge Disclocation

<!-- image -->

Engineering drawing

Watch the Bragg Video and do demo.

A screw dislocation is a bit harder to visualize but you can imagine that a screw dislocation can be formed by an applied shear stress, seen below:

You can see that in this example some of the differences between edge and screw dislocations one begin that the screw dislocation motion will be perpendicular to the applied force but more on that in a little bit[2]. There are also wedge and twist disclinations as well.

Associated with each dislocation is a dislocation core which is where the largest displacements of atoms from the ideal sites occur and they are concentrated along a dislocation line. We describe dislocations via a unit tangent vector, t, and the Burgers vector, b. The tangent vector is a unit vector that is tangential to the dislocation line at any given point[2]. The Burgers vector, b, is defined in reference to the Burgers circuit. Now in this class we will use the SF/RH (start to finish, right-hand) convention to define the Burgers vector[2].

To define the Burgers vector:[2]

- Choose the positive sense of the unit tangent vector of the dislocation line

Figure 3-5: Edge Disclocation

<!-- image -->

Other

Figure 3-6: Screw Disclocation[6]

<!-- image -->

Engineering drawing

- By traveling along rows of lattice points make a right hand circuit in the crystal containing the dislocation. Define a Start Point, S, and Finish Point F.
- This circuit would be a closed circuit in the perfect crystal but in this instance the circuit is only closed by the Burgers vector which connects your Start and Finish points.

A couple of other quick notes about some of the properties of dislocations[2]

- It should be noted that the Burgers vector will be conserved and that for a given dislocation there is one constant Burgers vector, even as the tangent vector changes.
- A dislocation cannot end inside a crystal.
- A pure edge dislocation has b perpendicular to t everywhere along the dislocation curve and t × b points toward the extra half plane of atoms

- A pure screw dislocation is either parallel or antiparallel to t everywhere along the dislocation curve. A right-hand screw is parallel and a left-hand screw is anti-parallel.
- A dislocation that is neither pure edge or pure screw is a mixed dislcoation and the vector component that is parallel to t is the screw component and the component that is perpendicular to t is called the edge component.
- Reversing the sense of t also reverses the sense of b.

Let's do an edge dislocation

Figure 3-7: Edge Disclocation Burgers Circuit

<!-- image -->

Engineering drawing

Now how about a screw dislocation?

Figure 3-8: Right Handed Screw Dislocation Burgers Circuit

<!-- image -->

Engineering drawing

Figure 3-9: Left Handed Screw Dislocation Burgers Circuit [7]

<!-- image -->

Crossword puzzle

How about another screw dislocation?

While we are speaking of dislocations one of the key material properties that you will come across is the dislocation density, ρ, which has units of m-2 . A highly cold worked material may have a dislocation density of 1012cm-2 whereas a highly annealed material can be as low as 105cm-2 [2]. Dislocations are additional motile and they can move via slip and climb.

#### 3.5 Grain Boundaries, External Surfaces, Phase Boundaries, Twin Boundaries, and Stacking Faults (2D)

Perhaps the most obvious 2D defect is just an external surface where the bonds at the surface are not satisfied which gives rise to an increase surface energy or surface tension[2].

Grain Boundaries are interfaces at which crystals of different orientations abut. There are special types of grain boundaries like low angle tilt and twist boundaries when the angle of misorientation of grains is not too large[2]. In fact they are considered simple periodic arrays of dislocations.

Phase boundaries exist in multiphase materials where a different phase exists on each side of the boundary[2].

A twin boundary is a special type of grain boundary across which there is a specific mirror lattice symmetry. The region of material between these boundaries is a twin[2]. Twins typically appear due to shear stresses or during annealing heat treatments after deformation. Annealing twins are more common in FCC crystals while mechanical twins are more common in BCC and HCP crystals[2].

Stacking faults are interfaces in crystals across which one part of the crystal is displaced relative to the other part by a displacement vector that is not a translational symmetry operation for that crystal. Remember that for FCC we had this ABCABC stacking and HCP we had ABABAB[2].

Figure 3-10: Grain Boundaries

<!-- image -->

Logo

A stacking fault in FCC would be ABCBCABCABC. If the fault is missing a layer that is an intrinsic stacking fault but if there is an extra layer that is an extrinsic stacking fault. Stacking fault energy has severe implications on the strain hardening behavior of materials[2].

There are also antiphase/interphase boundaries which are separate regions of the crystal by a relative translation that is not a symmetry operation of the crystal[2]. It is a special type of stacking fault, one that connects the crystallographically nonequivalent occupied sites in a perfect crystal[2]. They can be coherent, semi-coherent, incoherent.

#### 3.6 Bulk or Volume Defects (3D)

Finally there are also bulk or volume defects which include pores, cracks, foreign inclusions, and other phases[2].

## Part II Kinetics

### Chapter 4 Kinetics

Thermodynamics is the study of equilibrium states in which state variables of a system do not change with time [8]. Kinetics is the study of the rates at which systems that are out of equilibrium change under the influence of various forces[8].

#### 4.1 Diffusion and Fick's First Law

Diffusion is the phenomenon of material transport by atomic motion. Diffusion typically involves flux of chemical components. This flux of material can arise from many different driving forces, i.e. electrostatic field, stress, thermal gradients, chemical potential, etc[8]. This last case of flux in response to a chemical potential gradient brings us to Fick's First Law which is:

$$\vec { J } _ { i } = - D \nabla c _ { i } = - D \frac { \partial c _ { i } } { \partial x }$$

where D is the mass diffusivity, ⃗ Ji is the flux of chemical species, and ∇ci is the gradient in concentration[8]. We should stop here and take a quick moment to appreciate the beauty of this equation.

Figure 4-1: Schematic of Fickian Flux

<!-- image -->

Engineering drawing

Let's do a quick problem as well

You will see when you take heat transfer as a senior that heat flux has the following form:

<!-- image -->

Engineering drawing

CHeja+=0 De≈1.0x10m2{s

Figure 4-2: Steady-State Diffusion

$$\vec { J } _ { Q } = - k \nabla T$$

where ⃗ JQ is the heat flux, k is thermal conductivity in the material, and ∇T is the gradient in temperature[8]. Also the flux for charge is:

$$\vec { J } _ { q } = - \nabla \phi$$

where ⃗ Jq is charge flux and ∇φ is the gradient in electrical potential[8]. A similar form appears when you take fluids as well. We see a very similar form in all these different equations and it illustrates that we can relate a flux ( ⃗ J) to a conjugate force (-∇Φ). Remember that force is the negative gradient of a potential[8].

#### 4.2 Kirkendall Effect

The simplest case of diffusion or diffusivity is just self diffusion in a chemically pure material and that diffusion is simply described by Fick's first law where D is the self diffusivity of the material[8]. A more complicated but fascinating case occurs when you have a diffusion couple of two different materials with different diffusivities and a phenomenon occurs which is called the Kirkendall effect[8].

The Kirkendall effect was observed in 1947 at Wayne State University, although he had initially observed the phenomenon as a graduate student, in a diffusion couple of brass with molybdenum wires (Mo is insoluble in brass). The wires were wrapped stretched across the length and then coated with a pure layer of copper. What he observed after annealing this material at 785oC

for 56 days was the the wires started to move closer together[8]. This was a startling revelation because previously diffusion was thought to occur via direct exchange mechanism or ring mechanism and this implies that the atomic fluxes across an interface must be equal or equivalently that the velocity of that interface must be zero[8].

Figure 4-3: Direct Exchange, Ring, and Vacancy Diffusion Mechanisms

<!-- image -->

Icon

This experiment showed that the interface velocity was not zero and thus the fluxes were not equal to zero. Please make sure to read the article The Discovery and Acceptance of the Kirkendall Effect: The Result of a Short Research Career.

#### 4.3 C-Frame:

So for the case of a binary diffusion couple where the diffusivity of the two atoms are different we need to rethink how we define the flux of atoms and the frame of reference that we will use. Let's define a frame of reference where we place ourselves or some inert particle marker that is attached to a particular plane of atoms an we will define this as the origin and we will call this our local C-frame[8]. Once we have our C-frame we also have the constraint that:

$$\vec { J } _ { 1 } ^ { C } + \vec { J } _ { 2 } ^ { C } + \vec { J } _ { V } ^ { C } = 0$$

This is an extremely important result. Why does the flux across our line of atoms or our plane of atoms have to be zero? Because of conservation of matter we are not creating any additional sites[8]. This also implies that there must be a continuous vacancy generation (source) on one side of our plane and the destruction of vacancies (sink) on the other side[8].

We also have a slightly different definition of our diffusivity which we will term the intrinsic diffusivity, D1, as you will see below:

$$\vec { J } _ { 1 } ^ { C } = - D _ { 1 } ^ { * } \left [ 1 + \frac { \partial \ln \gamma _ { 1 } } { \partial \ln c _ { 1 } } + \frac { \partial \ln < \Omega > } { \partial \ln c _ { 1 } } \right ] \frac { \partial c _ { 1 } } { \partial x } = - D _ { 1 } \frac { \partial c _ { 1 } } { \partial x }$$

where γ1 is the activity of component 1, c1 is the concentration of component 1, &lt; Ω &gt; is the average site volume, D∗ 1 is the self-diffusivity of component 1[8]. We can typically make a simplification and ignore the component that deals with changes in average site volume and get:

$$\vec { J } _ { 1 } ^ { C } = - D _ { 1 } ^ { * } \left [ 1 + \frac { \partial \ln \gamma _ { 1 } } { \partial \ln c _ { 1 } } \right ] \frac { \partial c _ { 1 } } { \partial x } = - D _ { 1 } \frac { \partial c _ { 1 } } { \partial x }$$

The same equation holds for the second component (switching to the second index of course)[8]. We also see this nice relationship between the self-diffusivity and intrinsic diffusivity.

$$D _ { 1 } \approx \left [ 1 + \frac { \partial \ln \gamma _ { 1 } } { \partial \ln c _ { 1 } } \right ] D _ { 1 } ^ { * }$$

So we have just described the fluxes in the C frame using 2 different intrinsic diffusivities[8]. But these planes are constantly moving in a non-uniform manner so it is not the best method to describe diffusion throughout the specimen. Instead, if there is no change in volume, we want to describe diffusion in terms of a single diffusivity, the interdiffusivity, which is measured in a single reference frame[8]. The volume reference frame.

#### 4.4 V-Frame

But we also want an equation for the velocity of the marker particles! For that we need to define a new reference frame, the V-frame or the volume-fixed frame which assumes there is no overall change in specimen volume during diffusion.

This gives us the following condition:

$$\Omega _ { 1 } \vec { J } _ { 1 } ^ { V } + \Omega _ { 2 } \vec { J } _ { 2 } ^ { V } = 0$$

Where again remember that Ω is the atomic volume for components 1 and 2 an you can typically assume each are constant throughout the material[8]. This condition states that the flux of volume through any given plane is zero, hence the volume fixed frame. We then find the flux in the V-frame to be:

$$\vec { J } _ { 1 } ^ { V } = - \left [ c _ { 1 } \Omega _ { 1 } D _ { 2 } + c _ { 2 } \Omega _ { 2 } D _ { 1 } \right ] \frac { \partial c _ { 1 } } { \partial x } = - \tilde { D } \frac { \partial c _ { 1 } } { \partial x }$$

where ˜D is the interdiffusivity i.e. the diffusivity of component 1 in component 2 and vice versa. We can also make another approximation that typically Ω1 = Ω2 = 〈Ω〉 and then the interdiffusivity becomes

$$\tilde { D } = X _ { 1 } D _ { 2 } + X _ { 2 } D _ { 1 }$$

The flux for component 2 also follows similarly[8]. The equation for the velocity of the markers in the C-frame with respect to the V-frame is:

$$v _ { c } ^ { V } = ( D _ { 1 } - D _ { 2 } ) \Omega _ { 1 } \frac { \partial c _ { 1 } } { \partial x }$$

Thank you for staying with me through all that math. This is a very complex derivation and is done in Kinetics of Materials if you are interested. The key takeaways for you to have is what are the assumptions made and to know some of these key expressions. Now let's get back to what is happening physically.

Now what does this mean physically in terms of the Kirkendall effect. Well let's go back to Kirkendall's experiment where he had a brass diffusion couple, placed Mo wires along the length, and then wrapped it in pure Cu foil and let the material anneal at high temperatures for long times[8]. Look at the example diffusion couple in the figure below with our reference plane indicated in green.

Figure 4-4: Diffusion Couple

<!-- image -->

Line chart

As we previously described in the C-frame because these materials have different intrinsic diffusivities to conserve the number of sites must be conserved[8].

So if the fluxes of each component is not zero where will my marker move. Well let's say that in this alloy that the blue material is smaller, has a higher intrinsic diffusivity, and has a higher solubility in the red material than the red has for blue[8]. What is going to happen? Well if the intrinsic diffusivity is larger for blue than red more blue atoms are going to diffuse into the red so the flux of blue is larger than red[8]. That will result in a flux of vacancies toward the blue end. As more of the vacancies are consumed by blue particles on the red side the extra half planes of atoms will grow and cause expansion on the red side. On the blue side the vacancies will continue to flood in and destroy the extra half planes of atoms and cause that side to shrink. This will cause our original plane of atoms to move the blue side in the direction of vacancy flux.

Let's take Kirkendall's experiment as an example. The intrinsic diffusivity of zinc is larger than copper and thus the flux of zinc from the bar to the pure copper will be larger than the flux of copper from the pure copper into the brass bar[8]. Thus there will also be a flux of vacancies into the brass rod as well. Now when we have a flux of vacancies into the brass rod we are essentially destroying the extra half planes of dislocations via dislocation climb while we are completing the extra half planes in the pure copper foil. Thus on the copper foil side there is expansion and on the brass rod side there is contraction[8]. Thus the Mo foil will move towards the brass rod side or in the direction of the vacancy flux and that can be seen in the equation for the velocity of the plane of marker particles which determines the direction of the plane depending on the relative ratios of the intrinsic diffusitives of component 1 or 2.

Figure 4-5: Kirkendall Effect

<!-- image -->

Engineering drawing

Figure 4-6: Kirkendall Creation and Destruction of Half Planes

<!-- image -->

Engineering drawing

#### 4.5 Conjugate Forces to Drive Diffusion

Now there are a whole host of additional diffusion driving forces or conjugate forces as we mentioned in the beginning which can be summed up in the table below[8]:

| Conjugate Force   | Description                                           |
|-------------------|-------------------------------------------------------|
| Φj = µj or cj     | Chemical interactions                                 |
| Φj = µj + qjφ     | The diffusing species has change in electric field    |
| Φj = µj +ΩjP      | Diffusion in response to hydrostatic stress gradients |
| Φj = µj +γκΩj     | Surface diffusion in response to a curvature gradient |
| Φj = µj +T        | Mass diffusion in a thermal gradient                  |

Figure 4-7: Kirkendall Creation and Destruction of Half Planes

<!-- image -->

Engineering drawing

##### 4.5.1 Charged Species
