Repository: sjyogesh23/Material_Science_RAG

# NewRAG

An offline chatbot that answers questions about a materials-science textbook. Every answer cites the
book and can highlight the exact passage on the PDF page. Questions outside the book get `#OutofContext`.

Runs fully on your machine: local models via [Ollama](https://ollama.com), an embedded Postgres
database, and a FastAPI web app. It also includes token-usage and architecture pages, and an
evaluation dashboard.

## Prerequisites

Install these first:

| What | Why | Download |
|---|---|---|
| Python 3.12 | runs the app | [python.org/downloads](https://www.python.org/downloads/) (on Windows, keep the "py launcher" option checked) |

File: extracted/textbooks/Materials_Science_and_Engineering/Materials_Science_and_Engineering.md (part 4 of 7)
<!-- image -->
We obviously do not have time to go through each of these scenarios but one example of charged chemical species in an electric field would be lithium ion batteries. What is interesting here is that you see you have effectively two different diffusion contributions one from the chemical gradients and one from the electric field gradient[8]. Now you can imagine that if you tune the electric field gradient you can obtain a scenario where the flux is zero when the two contributions are equal or you can actually achieve uphill diffusion when the electric field component is larger! The key thing is obviously the positively charged ions will diffuse towards the anode in this scenario[8].

Figure 4-8: Electric Driven Diffusion

<!-- image -->

Engineering drawing

##### 4.5.2 Temperature Gradient

For temperature and a chemical gradient the same scenario can be imagined and typically atoms will migrate toward higher temperatures[8].

Flux from Temp

Figure 4-9: Temperature Driven Diffusion

<!-- image -->

Bar chart

##### 4.5.3 Curvature

For curvature the flux will be from positive to negative curvature[8].

Figure 4-10: Curvature Driven Gradient

<!-- image -->

Icon

##### 4.5.4 Stress

An interesting case occurs for atoms under hydrostatic stress or near a edge dislocation. Again for stress typically you observe migration from compressive regions toward the tensile region[8]. So for an edge dislocation is introduced into a region with a uniform interstitial concentration the solute atoms will immediately begin diffusing toward the tensile region[8]. Yet, the opposing concentration gradients will build up an eventually you will get to a steady-state solute atmosphere, known as a Cotrell atmosphere, which is when the concentration and stress conjugate forces cancel out. Look at Mathematica notebook/demonstration.

Figure 4-11: Stress Driven Diffusion

<!-- image -->

Flow chart

#### 4.6 Fick's Second Law

We have hinted now several times about the time dependence or component associated with diffusion and now we will address this directly with Fick's Second Law[8]:

$$\frac { \partial c } { \partial t } = \dot { n } - \nabla \vec { J }$$

where ˙n is the rate of creation of new species (typically this is zero) and ⃗ J is the flux in the V frame so this equation then becomes

$$\frac { \partial c } { \partial t } = D ( c ) \nabla ^ { 2 } c + \frac { d D ( c ) } { d c } ( \nabla c ) ^ { 2 }$$

This equation hold for when D varies with the concentration, i.e. D is dependent on the concentration[8]. Typically (and much easier) D is independent of concentration and we get the following expression for Fick's Second Law:

$$\frac { \partial c } { \partial t } = D \nabla ^ { 2 } c$$

Now we can solve how the concentration field or profile (c(x,t)) evolves under certain conditions and boundary-value diffusion problems[8]. Let's first look at a diffusion couple.

To solve this problem we are going to introduce the dimensionless variable η

$$\eta = \frac { x } { \sqrt { 4 D t } }$$

Then we can convert Ficks Second Law from a PDE in x and t to an ODE in η. For this example we have 1D diffusion so:

where

Figure 4-12: Diffusion Couple Concentration Evolution

<!-- image -->

Engineering drawing

$$\frac { \partial } { \partial t } & = \frac { \partial \eta } { \partial t } \frac { \partial } { \partial \eta } \\$$

$$\frac { \partial } { \partial x } = \frac { \partial \eta } { \partial x } \frac { \partial } { \partial \eta }$$

$$\frac { \partial \eta } { \partial t } = \frac { - x D ^ { \frac { - 1 } { 2 } } t ^ { \frac { - 3 } { 2 } } } { 4 } \\$$

$$\frac { \partial \eta } { \partial x } = \frac { 1 } { 2 \sqrt { D t } }$$

which can then be simplified to (remember back to chain rule)[8]:

$$- 2 \eta \frac { \partial c } { \partial \eta } = \frac { \partial ^ { 2 } c } { \partial \eta ^ { 2 } }$$

For the step function example we need to re-write our boundary conditions in terms of:

We can then integrate this to get

$$\frac { d c } { d \eta } = a _ { 1 } \exp ^ { - \zeta ^ { 2 } }$$

Then integrating again

$$c ( \eta ) - c ( \eta _ { 0 } ) = a _ { 1 } \int _ { \eta _ { 0 } } ^ { \eta } \exp ^ { - \zeta ^ { 2 } } \, d \zeta$$

We can then plug in our boundary conditions which are c(η = -∞)=cL and c(η = ∞)=cR and get

$$c ( \eta ) = c ^ { L } + \frac { a _ { 1 } } { \sqrt { \pi } } \left ( \int _ { - \infty } ^ { 0 } \exp ^ { - \zeta ^ { 2 } } d \eta + \int _ { 0 } ^ { \eta } \exp ^ { - \zeta ^ { 2 } } \, d \zeta \right )$$

now you should recognize that

When the length, l &gt; 10√Dt!

$$e r f ( z ) = \frac { 2 } { \sqrt { \pi } } \int _ { 0 } ^ { z } \exp ^ { - \eta ^ { 2 } } \, d \eta$$

And once we plug in and solve for our boundary condition we get our final expression[8]

$$c ( x , t ) = \frac { c _ { L } + c _ { R } } { 2 } + ( c _ { R } - c _ { L } ) e r f \left ( \frac { x } { \sqrt { 4 D t } } \right )$$

We have our solution for a diffusion couple!!!! Look at the mathematica notebook to see how the solution evolves over time. Now that is a lot of disgusting math. I do not expect you to solve this problem by hand. We have a lot of cool math software and programs that can sole these ODE's. What I expect is for you to be able to deduce the boundary conditions and set them appropriately.

## Let's do another example where we are considering diffusion of a species into semiinfinite solid where the surface concentration is held constant.

The boundary conditions for this problem are that at all times greater than zero

$$c ( 0 , t ) = C _ { s }$$

$$c ( \inf , t ) = C _ { o }$$

## When can we make the semi-infinite approximation?

And we find that our expression for the semi-infinite solution for this problem to be

$$q = \frac { d c } { d \eta }$$

$$- 2 \eta q = \frac { d q } { d \eta }$$

Figure 4-13: Semi-infinite Diffusion Solution

<!-- image -->

Engineering drawing

$$c ( x , t ) = C _ { s } \left ( 1 - e r f \left ( \frac { x } { \sqrt { 4 D t } } \right ) \right ) + C _ { o } e r f \left ( \frac { x } { \sqrt { 4 D t } } \right )$$

#### 4.7 Engineering Approximation Diffusion Depth

You can solve a number of diffusion scenarios using this technique in conjunction with superposition principle but you can also solve many of these problems numerically as well[8]. There are also problems that are steady-state diffusion as well where there is no time variation in composition. There is also a very convenient engineering approximation for estimating the diffusion depth[8]. These engineering approximations are very handy and a lot of the time extremely accurate. As you see above many of the solutions to the composition profile adopt an erf like functional form. Now if you plug in a couple of values into the erf function you will see that about at value of 2 for x we see that the profile essentially becomes constant at that point, i.e. the diffusion is flat an there is no more diffusion[8]. You can solve for the diffusion depth, x, at that point if you know the time and D. So to estimate the diffusion depth use the following equation:

$$1 = \frac { x } { 2 \sqrt { D t } }$$

#### 4.8 Arrhenius Temperature Dependence of Diffusion andAnisotropy

So far we have been discussing the concentration dependence of D but you should also recognize that D also depends on temperature and it is also a tensor property which may or may not be anisotropic[8]. First let's talk about the dependence of diffusivity with temperature. The temperature dependence of diffusivity is

$$D = D _ { 0 } \exp \left ( \frac { - Q _ { a } } { k T } \right )$$

where Qa is the activation energy for diffusion and D0 is a constant. Again you can recognize that this is an Arrhenius relationship.

Let's do a practice problem where we can put this to work by looking at the graph below:

Figure 4-14: Diffusivity of Impurities in Silicon

<!-- image -->

Line chart

What is the Diffusivity of Aluminum at 800oC?

What is the Diffusivity of Aluminum at 1100oC?

What is the activation energy for diffusion of aluminum?

What is Do?

How long will it take for aluminum to diffuse 1µm into silicon at 900oC?

Now you might think that diffusion is an isotropic property however it is actually highly anisotropic for certain materials[8]. Just a reminder anisotropy means that material properties will have different scalar values along different directions, typically crystallographic directions[8]. For cubic materials For tetragonal materials For hexagonal materials For orthorhombic materials For monoclinic materials For triclinic materials

$$\begin{bmatrix} D _ { 1 1 } & 0 & 0 \\ 0 & D _ { 1 1 } & 0 \\ 0 & 0 & D _ { 1 1 } \end{bmatrix}$$

$$\begin{bmatrix} D _ { 1 1 } & 0 & 0 \\ 0 & D _ { 1 1 } & 0 \\ 0 & 0 & D _ { 3 3 } \end{bmatrix}$$

$$\begin{bmatrix} D _ { 1 1 } & 0 & 0 \\ 0 & D _ { 1 1 } & 0 \\ 0 & 0 & D _ { 3 3 } \end{bmatrix}$$

$$\begin{bmatrix} D _ { 1 1 } & 0 & 0 \\ 0 & D _ { 2 2 } & 0 \\ 0 & 0 & D _ { 3 3 } \end{bmatrix}$$

$$\begin{bmatrix} D _ { 1 1 } & 0 & D _ { 1 3 } \\ 0 & D _ { 2 2 } & 0 \\ D _ { 3 1 } & 0 & D _ { 3 3 } \end{bmatrix}$$

$$\begin{bmatrix} D _ { 1 1 } & D _ { 1 2 } & D _ { 1 3 } \\ D _ { 2 1 } & D _ { 2 2 } & D _ { 2 3 } \\ D _ { 3 1 } & D _ { 3 2 } & D _ { 3 3 } \end{bmatrix}$$

#### 4.9 Diffusion as Random Walk

Another way that you can thin about diffusion is a series of discrete jumps or hops in an idealized random walk and you can obtain the equation, after a lot of math (if you are interested again this derivation is in Kinetics of Materials),

$$D = \frac { \Gamma < r ^ { 2 } > f } { 2 d }$$

Where &lt; r2 &gt; is the average mean squared displacement, d is the dimensionality of the diffusion, f is the correlation factor of the hops, and Γ is the hopping frequency described by[8]:

$$\Gamma = \nu \exp \left ( \frac { - G ^ { m } } { k T } \right )$$

where again ν is a constant, Gm is the migration energy, and you see this is Arrhenius again.

Now the correlation factor f quantifies how correlated the jumps are. For a perfect random walk, i.e. no correlation f = 1. If each jump is the each opposite of the previous jump then f=0. Most diffusion processes are closer to f=1[8].

Now let's apply this to several different diffusion mechanisms. We have previously mentioned ring diffusion mechanism. However, the predominant mechanism for self diffusion in metals (FCC, BCC, HCP) and many ionic crystals is the vacancy mechanism[8].

Let's take the case of vacancy diffusion in an FCC lattice.

We can write the expression for diffusion. Let's assume f=1. Now for the jump rate Γ = 12Γ′ . The jump rate is the same jump rate expression we described previously but it is multiplied by because there are 12 NN sites[8]. Additional r is the intersite jump distance which in this case is r= a √2 which give us:

$$D = a ^ { 2 } \nu \exp \left ( \frac { S ^ { m } } { k } \right ) \exp \left ( \frac { - H ^ { m } } { k T } \right )$$

Figure 4-15: FCC Vacancy Diffusion

<!-- image -->

Engineering drawing

Interstitial diffusion mechanism is prominent for a dilute solution of small interstitial components in a crystal of larger host atoms. For dilute solutions f=1 in this case.

Let's take the case of interstitial diffusion of carbon in BCC Fe where C resides in octahedral sites.

We can write the expression for diffusion. First we know that it is a dilute solution so assume f=1. Now for the jump rate Γ = 4Γ′ . The jump rate is the same jump rate expression we described previously but it is multiplied by because there are 4 NN C octahedral sites. Additional r is the intersite jump distance which in this case is r = a2 which give us:

$$D = \frac { a ^ { 2 } } { 6 } \nu \exp \left ( \frac { S ^ { m } } { k } \right ) \exp \left ( \frac { - H ^ { m } } { k T } \right )$$

Figure 4-16: Interstitial Diffusion of Carbon Atoms in BCC

<!-- image -->

Engineering drawing

Also, interstitialcy mechanism involves a kickout process where two atoms move cooperatively or a dissociative mechanism.

#### 4.10 Diffusion in Relation to Kroger-Vink

We can also now write the diffusion of elements in terms of the expression above and in our Kroger-Vink notation (Schottky and Frenkel defects). Let's take our old friend KCl and assume the dominant intrinsic defects are Schottky vacancies[8]

$$n u l l = V _ { K } ^ { \prime } + V _ { \dot { C } l }$$

We can write the equilibrium constant then as:

$$K _ { e q } = K _ { S } = [ V _ { K } ^ { ^ { \prime } } ] [ V _ { \dot { C } l } ] = \exp ^ { \frac { - G _ { S } ^ { f } } { k T } }$$

and electrical neutrality gives us the condition that

$$[ V _ { K } ^ { ^ { \prime } } ] = [ V _ { \dot { C } l } ]$$

which finally yields

$$[ V _ { K } ^ { ^ { \prime } } ] = [ V _ { \dot { C } l } ] = \exp ^ { \frac { - G _ { S } ^ { f } } { 2 k T } }$$

With this we can finally write the expression for diffusion as

$$D = a ^ { 2 } \nu \exp \left ( \frac { S ^ { m } + \frac { S _ { S } ^ { f } } { 2 } } { k } \right ) \exp \left ( \frac { - H ^ { m } - \frac { H _ { S } ^ { f } } { 2 } } { k T } \right )$$

The above expression for the vacancy populations is then entered into the expression for the self diffusivity of K and Cl[8]. We have to add not only the energy of migration but also this expression for the energy of formation of the Schottky defects[8].

We can also include an extrinsic defects where we incorporate CaCl2 in the KCl crystal structure where we get

$$C a C l _ { 2 } \stackrel { 2 K C L } { \longleftrightarrow } C a _ { \dot { K } } + V _ { K } ^ { ^ { \prime } } + 2 C l _ { C } ^ { x }$$

so now my total charge neutrality condition is

$$[ V _ { K } ^ { ^ { \prime } } ] = [ V _ { \dot { C } l } ] + [ C a _ { \dot { K } } ]$$

Now we can solve for the equilibrium concentration of K vacancies. Remember:

$$K _ { e q } = K _ { S } = [ V _ { K } ^ { ^ { \prime } } ] [ V _ { \dot { C } l } ] = \exp ^ { \frac { - G _ { S } ^ { f } } { k T } }$$

This with our charge neutrality condition allows us to solve for [V ′K ] using quadratic formula get's us

$$[ V _ { K } ^ { ^ { \prime } } ] = \frac { [ C a _ { \dot { K } } ] + \sqrt { [ C a _ { \dot { K } } ] ^ { 2 } - 4 K _ { S } } } { 2 }$$

In the intrinsic case, i.e. low temperatures and very small concentrations of Ca, we can plot the concentration and diffusivity vs temperature and in the extrinsic case, i.e. high temperatures and high concentrations of Ca[8].

These problems get even more interesting when we start having to also consider oxidation and reduction but you will have to wait for that discussion until the Electrochemistry Lecture.

#### 4.11 Diffusion Depends on Local Environment

Now it's important to realize that diffusion will also be different for any material depending on the local environment i.e. if there are defects, dislocations, etc. However, we can make some predictions on the relative diffusivities in these different environments and we will specifically look at the diffusivity along or within a dislocation core (DD ), diffusivity along a grain boundary (DB ), diffusivity along a free surface (DS ), diffusivity in the bulk crystal

Figure 4-17: Concentration and Diffusion of Vacancies

<!-- image -->

Engineering drawing

free of line or planar defects (DXL), and diffusivity in a liquid (DL)[8].

Figure 4-18: Diffusion in Different Environments

<!-- image -->

Engineering drawing

Taking a look at the plot and we can see the relative ranking of diffusivity in DL &gt; DS &gt; DD ≈ DB &gt;DXL[8]. And this should make sense because the there is more open space in regions with more defects and thus the energy for particle or atom migration is much lower and that increases the diffusivity compared to in the pure bulk crystal that has little or no defects[8]. There you are surrounded by other atoms and must wait for atomic vibrations to open up enough room to squeeze and move between atoms.

## Part III

## Phase Diagrams and Microstructural Evolution

THIS PAGE INTENTIONALLY LEFT BLANK

### Chapter 5

## Phase Diagrams

#### 5.1 Lowest Energy Wins!

Materials can exist as different phases, i.e. solid, liquid, gas, vapor, plasma and each of those phases are described by their own unique free energy curve [9]. The thermodynamically stable phase is the one with the lowest free energy at any given temperature, pressure, composition, etc. And crossing points in the free energy curves will define the locations of phase transitions [9]. We can see this schematically when considering a pure single component material going undergoing melting and we can plot the free energy as function of temperature and see the phase transition [9].

Figure 5-1: Free Energy Curve Melting Phase Transition

<!-- image -->

Line chart

where Gl is the molar Gibbs free energy of the liquid phase and Gs is the molar Gibbs free energy of the solid phase. I will try to be as consistent as possible to keep liquid as blue color, like water.

We can also draw this out for the complete phase transition spectrum for a given material as the solid melts, the liquid boils, and the solid can sublimate directly to vapor [9].

However as we touched upon in structure materials can exhibit different crystalline forms in the solid state depending on the conditions of temperature and pressure.

What was the special name for these materials? Polymorphs/allotropes.

<!-- image -->

Line chart

Tboil

Figure 5-2: Free Energy Curve Melting and Vaporization

Wouldn't it be useful to have some type of diagram that would allow us to visualize these different phases....hmmm....!

#### 5.2 Phase Diagrams of Single-Component Materials

Phase diagrams illustrate the phases of a system at equilibrium as a function of 2 or more thermodynamic variables.

Phase diagrams are also particularly useful because they obey the laws of thermodynamics and there are constraints on the structure of phase diagrams, particularly the Gibbs Phase Rule.

#### 5.3 Gibbs Phase Rule

The Gibbs Phase Rule determines how many phases can be in equilibrium simultaneously and when those phases are stable along a field, line, or point in the phase diagram. There are two criteria for phase equilibrium at a constant temperature and pressure are that the chemical potential of each component must be equal in each phase:

$$\mu _ { 1 } ^ { \alpha } = \mu _ { 1 } ^ { \beta } = \mu _ { 1 } ^ { \gamma } = \mu _ { 1 } ^ { P } \dots$$

$$\mu _ { 2 } ^ { \alpha } = \mu _ { 2 } ^ { \beta } = \mu _ { 2 } ^ { \gamma } = \mu _ { 2 } ^ { P } . .$$

$$\mu _ { C } ^ { \alpha } = \mu _ { C } ^ { \beta } = \mu _ { C } ^ { \gamma } = \mu _ { C } ^ { P } . .$$

So we end up with C(P-1) equations. And we also have the second condition which is given by the Gibbs-Duhem equation [9]

$$V ^ { \alpha } d P - S ^ { \alpha } d T - \sum _ { i = 1 } ^ { c } n _ { i } ^ { \alpha } d \mu _ { i } ^ { \alpha } = 0$$

$$V ^ { \beta } d P - S ^ { \beta } d T - \sum _ { i = 1 } ^ { c } n _ { i } ^ { \beta } d \mu _ { i } ^ { \beta } = 0$$

$$V ^ { \gamma } d P - S ^ { \gamma } d T - \sum _ { i = 1 } ^ { c } n _ { i } ^ { \gamma } d \mu _ { i } ^ { \gamma } = 0$$

So here we end up with P equations. So the degrees of freedom (DOF) is total number of variables - the total number of equations [9].

$$D = ( C P + 2 ) - ( C ( P - 1 ) + P$$

$$D = C - P + 2$$

where D is the degrees of freedom, C is the number of components, P is the number of phases. The 2 comes from T and P as independent variables [9].

So let's do a couple of examples where we apply the Gibbs phase rule! Let's look at the single-component phase diagram below:

Figure 5-3: Single Component Phase Diagram

<!-- image -->

Line chart

What is the DOF for the 1st X location?

The DOF is 2.

$$D + P = C + 2$$

$$D + 1 = 1 + 2$$

That means we can vary both T and P and still be in the liquid phase.

What is the DOF for the 2nd X location?

The DOF is 1. We can now only vary T or P freely the other is fixed.

## What is the DOF for the 3rd X location?

The DOF is 0. We can not move anywhere. This is an invariant or triple point.

Now there is one unique point, an invariant point, called the triple point that can allow the 3 phases to co-exist, i.e. any change in the variables will cause the equilibrium to shift to either 1 or 2 phases in equilibrium. The slope of the 2-phase line on the P vs. T diagram is determined by the Clausius-Clapeyron equation evaluated at the coexistence curve:

$$\frac { d P } { d T } = \frac { \Delta \overline { S } ^ { \overline { S } \to L } } { \Delta \overline { V } ^ { S \to L } } = \frac { \Delta \overline { S } _ { m } } { \Delta \overline { V } _ { m } } = \frac { \Delta \overline { H } _ { m } } { T _ { m } \Delta \overline { V } _ { m } }$$

We know that typically the enthalpy of melting is positive so the slope of the P-T diagram for the solid-liquid coexistence curve should be positive [9]. Let's look at iron on the lecture slides. This seems to hold. What is happening between BCC and FCC?

#### 5.4 Multi-Component Phase Diagrams

So far we have only dealt with phase diagrams of pure components but typically you will deal with either binary, ternary, quaternary, etc. phase diagrams [9].

Let's take a look at a relatively simple phase diagram, a Binary Lens phase diagram which holds for ideal solution scenarios.

(Side Note: When I say something is simple please do not interpret this as the concept being easy. These concepts are very difficult but what I mean by the problem is simple I want to encourage and show you that all these problems can be solved. When we say that this or that problem is really difficulty that problem is a given a special mystique and students might be wary about going about soling the problem or learning that concepts. By saying something is simple I want to remove that mystique.)

Note here that we are not varying pressure now because typically we are working in a constant pressure environment, although that is not necessarily always the case [9]. Now this will change our Gibbs phase rule condition to:

$$D + P = C + 1$$

Figure 5-4: Binary Lens Phase Diagram

<!-- image -->

Line chart

We can also take a look at the free energy diagrams as well to conceptualize the phase diagrams. At T1 everything is as usual in terms of our free energy diagram with liquid phase being lower energy than the solid phase. Things start to get a little funky at T2 where we have the two phase region of a solid and liquid. What happens here? Why does this occur? Well at compositions less than XL2 and greater than XS2 everything is normal. What happens is in between these compositions. You see that we can draw a common tangent line (purple). When you have a common tangent line the system can phase separate from a 1-component system (liquid) to a weighted mixture of two components (solid and liquid) which has a lower free energy than the starting 1-component phase. This is because the requirement for equilibrium as we previously mentioned is that the chemical potential of each component must be equal in all phases and we have the expression that the chemical potential µ is

$$\mu = \left ( \frac { \partial G } { \partial n } \right ) _ { T , P }$$

So common tangent rule will allow us to find your equilibrium volume fraction of species in each phase via the common tangents in free energy curves and the slope is essential the chemical potential so when the slope is equal [9]. So between the common tangent points equilibrium will have the components in both phases, i.e. mixed as given below

$$\left ( \frac { \partial G } { \partial X } \right ) _ { X = X ^ { \alpha } } = \left ( \frac { \partial G } { \partial X } \right ) _ { X = X ^ { \beta } }$$

Figure 5-5: Binary Lens Phase Diagram

<!-- image -->

Line chart

#### 5.5 The Lever Rule:

Typically we are also interested in finding at a particular composition and temperature what will be the relative fractions of the different phases of the material, or in the case of a simple lens diagram, what fractions will be solid and liquid [9]. To calculate these phase fractions we will use the lever rule. Once you pick a temperature of interest, T1, and a composition, XoB then you draw a horizontal isotherm which connects or ties together the boundaries of a two phase regions. These horizontal isotherms are also called tie lines [9].

Figure 5-6: Lever Rule

<!-- image -->

Line chart

The composition of the liquid and solid phases, XL B and XSB , respectively are simply where the tie line intersects the liquidus or solidus lines, again respectively [9]. The liquidus line defines the two phase coexistence between a liquid and a solid phase. The solidus line represent the two phase coexistence between a solid and another solid phase, for binary phase diagrams. We can also calculate the fraction of phases that are present by using the lever rule. What you do is simply take the length of the tie line from the composition, XoB , to the phase boundary for the other phase and divide by the total tie line length [9]. For example:

$$f ^ { S } = \frac { X _ { B } ^ { o } - X _ { B } ^ { L } } { X _ { B } ^ { S } - X _ { B } ^ { L } } \\$$

$$f ^ { L } = \frac { X _ { B } ^ { S } - X _ { B } ^ { o } } { X _ { B } ^ { S } - X _ { B } ^ { L } }$$

where f S and f L are the phase fractions of solid and liquid respectively. This is typically the simplest type of phase diagram that you will find and it is actually the phase diagram for Cu-Ni. This also hold for ideal solution scenarios but typically most binary solutions or alloys will not be miscible at all compositions and temperatures. We know from structure that different materials have different crystal structures so those crystal structures might not always be compatible.

#### 5.6 Phase Transitions Congruent vs Incongruent

A phase transition can occur congruently or incongruently. A congruent phase transition occurs when there is a complete transformation from one phase to another with no change in composition as seen in the examples below [9]. An incongruent phase transition is a partial transformation from one phase to another and there will be a change in composition like we just saw with the lens diagram [9].

#### 5.7 Eutectic Phase Diagram

So far we have only discussed the simple binary lens phase diagram which only applied to several real experimental systems [9]. There is another relatively simple phase diagram that corresponds to many more experimental systems and that is the binary eutectic phase diagram.

The binary eutectic phase diagram has several distinctive features one being a solid-solid phase mixture, limit of solubility at different temperatures, and an invariant point in the phase diagram, the eutectic point.

The solubility limit is the maximum amount of solute that you can integrate into the structure (or phase) or the solvent to form a solid solution [9]. The solubility limit is a function of temperature and must be defined at a given temperature [9].

What is the solubility limit of B into A at T1? What about A into B?

Identify the Solidus Line

The eutectic point is an invariant point, D = 0, and it describes the constant composition transformation from a pure liquid phase to a two phase solid solution/mixture or alternatively [9]:

Figure 5-7: Congruent Melting

<!-- image -->

Line chart

$$L \alpha + \beta$$

We know how the free energy will evolve as we cool from a purely liquid state for the lens and binary eutectic phase diagrams. But we can also see how the microstructure evolves [9]. We will get into why the microstructure adopts certain geometric structures when we get to our Nucleation and Growth Lecture next time.

There are also a number of different invariant points beyond the simple eutectic.

#### 5.8 Eutectic, Eutectoid, Peritectic, Peritectoid, and Monotectic

We have already discussed one invariant point, the eutectic. There is also another invariant point called the eutectoid [9]. The eutectoid describes the constant composition transformation from a pure solid phase to two phase solid solution/mixture as described below

$$\gamma \alpha + \beta$$

This transformation is most notable in the iron carbon phase diagram where the austenitic phase can produce ferrite and cementite. This is obviously very similar to the eutectic but instead of liquid transforming into a two phase solid solution it is a solid undergoing this transformation.

There is also a peritectic invariant point [9]. The peritectic describes where a solid and liquid phase mixture will transform into a pure solid phase which is described by the equation below

Figure 5-8: Binary Eutectic Phase Diagram

<!-- image -->

Engineering drawing

Figure 5-9: Binary Eutectic Mirostructure Evolution

<!-- image -->

Engineering drawing

$$L + \alpha \beta$$

This can also bee seen in the iron phase diagram where the δ and liquid phase mixture transforms to pure austenite.

Finally the last invariant point is described by the peritectoid which is a transformation of two solid phases in a mixture to a single solid phase again described by the equation below [9]:

$$\gamma + \alpha \beta$$

There is also a monotectic invariant point that does not appear in to many phase diagrams but this invariant point describes the transformation from a pure liquid to another liquid and solid phase which is described by the equation below [9]:

$$L _ { 1 } L _ { 2 } + \alpha$$

Let's do a couple of examples were we identify the invariant points in a couple of phase diagrams and calculate the fraction of phases at a given composition and temperature.

Figure 5-10: Identify the Invariant Points [?]

<!-- image -->

Line chart

Figure 5-11: Identify the Invariant Points

<!-- image -->

Engineering drawing

##### 5.8.1 Iron-Carbon Phase Diagram: A Must for Materials Science But Perhaps Not for Too Much Longer

The iron-carbon phase diagram is probably the most well known and studied phase diagram for obvious historical reasons. It is also a fantastic phase diagram to study because it include many of the invariant points that we have discussed and there is probably no other phase diagram that has been studied more extensively so the kinetic and microstructure evolution at different temperatures and compositions is very well studied. Knowing this phase diagram front and back was once a must for any materials engineering student, particularly if you were to work in metalluragy [1]. However, as the field of materials science has evolved and really exploded to include polymers, biomaterials, magnetic materials, optical materials, acoustic metamaterials, etc. there is less emphasis on this phase diagram.

Nevertheless, we will study the phase diagram as seen below,note that we are only looking a very small section of the phase diagram but this is relevant for steel [1]. Pure iron at room temperature has a BCC structure and is called ferrite, α, but upon heating it will undergo a polymorphic phase transformation FCC and is called austenite, γ at 912oC [1]. It will then revert back to BCC as δ-ferrite at 1394oC. Iron will finally melt at 1538oC [1].

##### 5.8.2 Ternary and Quaternary Phase Diagrams

So far we have dealt with relatively simple binary phase diagrams however there are also much more complicated ternary and quaternary phase diagrams. These types of phase diagrams are crucial, particularly in the field of ceramics [1]. We can perform the same type of analysis on these diagrams but of course it becomes more complex.

#### 5.9 Stable vs. Metastable Phase Boundaries: Cahn-Hilliard Spinodal Decomposition

We just touched upon the concept of stability and metastable with martensite. So let us define the conditions for stability [1]. For a closed system at constant temperature and pressure the Gibbs free energy is minimized with respect to fluctuations in other extensive variables, particularly fluctuations in composition [1]. To be stable against these fluctuations we have an additional condition on the second derivative of the free energy which is given by Le Chatelier's principle: A system perturbed by a small fluctuation will elicit a thermodynamic driving force to return to the stable equilibrium state [1]. Or in terms of fluctuations in composition the condition for stability is

$$\frac { \partial ^ { 2 } G } { \partial X _ { B } ^ { 2 } } > 0$$

Let's take a look at this condition in the graph below:

We can clearly see here that we have several special points binodals and spinodals.

Binodals are defined by the following mathematical relations

$$\frac { \partial G } { \partial X _ { B } } = 0 \\$$

$$\frac { \partial ^ { 2 } G } { \partial X _ { B } ^ { 2 } } > 0$$

$$\frac { \partial ^ { 2 } G } { \partial X _ { B } ^ { 2 } } = 0$$

We can also see a point in this diagram that is unstable where

$$\frac { \partial G } { \partial X _ { B } } = 0 \\$$

$$\frac { \partial ^ { 2 } G } { \partial X _ { B } ^ { 2 } } < 0$$

The spinodal points will define the spinodal boundary and the binodal points will define the boundaries of the 2-phase regions [1]. Systems that are initially unstable will undergo spinodal decomposition while systems that are initially stable or metastable will evolve via nucleation and mechanisms [1]. Spinodal decomposition is a homogeneous transformation while nucleation and growth is typically dominated by a heterogeneous process but more on that next lecture for Growth and Nucleation.

while spinodals are defined by

Figure 5-12: Stability Conditions

<!-- image -->

Engineering drawing

## Nucleation $ Growth vs. Spinodul Decomp

Figure 5-13: Nucleation and Growth Vs. Spinodal Decomposition

<!-- image -->

Engineering drawing

#### 5.10 First Order vs Second Order Phase Transitions

This discussion brings us nicely to a discussion on the order of phase transformations [1]. So far we have really been focused on first order phase transformations like a crystal melting, water boiling, allotropes, etc, these are all first order phase transformations [1].

## Why is that?

Well when we discuss order we are talking about whether the transformation is accompanied by a discontinuity in a first, second, or higher order derivative of Gibbs free energy [1].

The second order transitions are also called continuous phase transitions because the first derivative of Gibbs is continuous and it is not until there is a second order derivative that a discontinuity is observed [1]. Some examples of second order transitions are ODT (OrderDisorder Transitions), glass transitions, superconducting transitions, ferromagnetic to

## paramagnetic transitions.

We can see how these transitions look like by looking at Gibbs free energy.

<!-- image -->

Engineering drawing

Figure 5-14: First and Second Order Phase Transitions

<!-- image -->

Line chart

Remember from thermo that:

$$S = - \left ( \frac { \partial G } { \partial T } \right ) _ { P , n }$$

$$C _ { p } = - T \left ( \frac { \partial ^ { 2 } G } { \partial T ^ { 2 } } \right ) _ { P , n }$$

## Can You Build The Phase Diagram From A Convoluted and Self-Indulgent Story?

Your advisor is trying to submit a paper but needs help with the last figure an ReTi phase diagram. You have discussed it at length over the phone, office hours, etc. She asks you to label the diagram and submit the paper by 5:00PM tonight. However, when she updates the dropbox folder the file is corrupted. You try to get in touch with her but she is already off on sabbatical.

RE is HCP for all temperatures up to 3459K. Ti is hcp below 1155K, bcc between 115 and 1943K, and liquid above 1943K.

The system has one known intermediate compound at Ti5Re24. It appears at 3023K through a peritectic reaction from the liquid and hcp Re. It doesn't melt congruently. Another peritectic reaction occurs at 2298K which involves liquid, bcc Ti, and the aforementioned intermediate compound. At this peritectic temperature the bcc Ti-phase has a composition of about 50% Re. Addition of Re to Ti lowers the temperature at which the hcp Ti phase transforms to bcc.

Sketch the full phase diagram in the box below from 0 to 3500K.

## THIS PAGE INTENTIONALLY LEFT BLANK

instead it is

### Chapter 6

## Nucleation, Growth, and Oswald Ripening

#### 6.1 Surface Tension/Energy and Chemical Potential

Last lecture we actually already delved into a bit concerning the kinetics of phase transformations. However, here in this lecture we will delve more much deeply into these processes. To start typically when we have talked about phase transformations when we transform from a purely liquid state to a liquid and a solid mixture. In doing so we are essentially creating a new surfaces and this involves work so when we write out Gibbs Free Energy[?]

$$d G = V d P - S d T - \gamma d A$$

where γ is surface tension or surface energy and in a system at constant temperature and pressure with no additional work terms[?]

$$\gamma = \frac { \partial G } { \partial A } _ { ( T , P ) }$$

this is Surface Energy[?]. Now the Gibbs free energy of a system will also typically depend on temperature and pressure, surface area, and the amount of moles added to the system which gives us

$$d G = - S d T + V d P + \gamma d A + \mu ^ { P } d n$$

So be careful here and notice that µP is not the chemical potential as typically defined below[?]:

$$\mu = \frac { \partial G } { \partial n } _ { ( T , P ) }$$

$$\mu ^ { P } = \frac { \partial G } { \partial n } _ { ( T , P , A ) }$$

which is the work associated with the transfer of matter without changing the surface area. This distinction comes about from the fact that dA and dn are not truly independent[?]. You can't add matter to a system without changing the surface area. You can also think of µP as the chemical potential of a flat plate.

And in fact we can find a relationship between dA and dn for a simple case of a sphere we have[?]

$$d V = \overline { V } d n$$

where again V is the molar volume. We know the derivative of the volume of a sphere to be

$$d V = 4 \pi r ^ { 2 } d r$$

$$d A = 8 \pi r d r$$

with this we can find a relationship between dV and dA as seen below

$$d A = \frac { 2 } { r } d V$$

$$d A = \frac { 2 \overline { V } } { r } d n$$

We can also re-write our equation for Gibbs in terms of dn and eliminate dA

$$d G = - S d T + V d P + \left ( \frac { 2 \gamma \overline { V } } { r } + \mu ^ { P } \right ) d n$$

so we see that the total differential of G at constant T and P will yield the chemical potential of a sphere[?]

$$\mu _ { s p h e r e } = \frac { \partial G } { \partial n } _ { ( T , P ) } = \frac { 2 \gamma \overline { V } } { r } + \mu ^ { P }$$

##### 6.2 Flux Across a Grain

We just calculated the chemical potential for spheres and talked about surfaces so let's delve in a little bit deeper into curved grain boundaries by looking at a scenario below where we have a curved boundary between two grains[?]. Now we can't talk about curves without talking about curvature and how to define whether the curvature is positive to negative[?]. In this class we define the curvature, K, of a circle or sphere as

$$K = \frac { 1 } { r _ { 1 } } + \frac { 1 } { r _ { 2 } }$$

where r1 and r2 are the principal radii of the curvature of a surface.

You can think of them as perpendicular tangents to the curvature and if they fall inside the material they are positive and if they lie outside of the material they are negative[?]. You can see that for material/grain 1 the curvature will be

$$K _ { 1 } = - \frac { 2 } { r }$$

and we also know that

and by plugging back into 6.6 we get[?]

and for material 2

Figure 6-1: Curvature

<!-- image -->

Engineering drawing

$$K _ { 2 } = \frac { 2 } { r }$$

so we can write the chemical potentials of material/grain 1 and 2 as

$$\mu _ { 1 } = \mu ^ { P } - \frac { 2 \gamma _ { G B } \overline { V } } { r }$$

$$\mu _ { 2 } = \mu ^ { P } + \frac { 2 \gamma _ { G B } \overline { V } } { r }$$
