Repository: sjyogesh23/Material_Science_RAG

# NewRAG

An offline chatbot that answers questions about a materials-science textbook. Every answer cites the
book and can highlight the exact passage on the PDF page. Questions outside the book get `#OutofContext`.

Runs fully on your machine: local models via [Ollama](https://ollama.com), an embedded Postgres
database, and a FastAPI web app. It also includes token-usage and architecture pages, and an
evaluation dashboard.

## Prerequisites

Install these first:

| What | Why | Download |
|---|---|---|
| Python 3.12 | runs the app | [python.org/downloads](https://www.python.org/downloads/) (on Windows, keep the "py launcher" option checked) |

File: extracted/textbooks/Materials_Science_and_Engineering/Materials_Science_and_Engineering.md (part 5 of 7)
<!-- image -->
what is clear from this equation we see that the chemical potential of grain 2 is greater than grain 1[?]. This will lead to a driving force (work term) that will drive diffusion of material from Grain 2 to Grain 1[?]. This driving force for diffusion or Φ remember back to kinetics/diffusion is

$$\Delta \mu = \frac { - 4 \overline { V } \gamma _ { G B } } { r }$$

So as this diffusion occurs Grain 2 will shrink and Grain 1 will grow. So the grain boundary will move some distance ∆x towards the center of Grain 2[?].

We can then write the change in Gibbs for this process

$$\Delta G = \frac { - 4 \overline { V } \gamma _ { G B } } { r } \left ( \frac { A \Delta x } { \overline { V } } \right )$$

where A is the area of the grain boundary and the entire term in parenthesis represents the moles of materials moved[?]. We can reduce this equation and see that it has a familiar form

Figure 6-2: Grain Boundary Motion

<!-- image -->

Engineering drawing

$$\Delta G = 2 \gamma _ { G B } \left ( \frac { 2 } { r } \right ) A \Delta x$$

$$\Delta G = - F \Delta x$$

from this we can also derive an equation for stress

$$\sigma = 2 \gamma _ { G B } \kappa$$

This term states that there will essentially be a stress acting towards the center of curvature that will pull the boundary. This is a profound equation as it means that a force will act on a boundary any time there is a Gibbs fee energy difference between the grains.[?] We can also use our knowledge of kinetics to determine an expression for the velocity at which the grain boundary moves.

Let's consider the flux of atoms from Grain 2 to 1.

$$J _ { 2 1 } = A _ { 1 } \tau _ { 2 } n _ { 2 } \exp ^ { - \frac { \Delta \overline { G } _ { 0 } } { k T } }$$

where τ2 is the hopping frequency or vibrational frequency of atoms in Grain 2, n2 is the number of atoms per unit area on Grain 2. We can also write the flux from from Grain 1 to 2[?].

$$J _ { 1 2 } = A _ { 1 } \tau _ { 2 } n _ { 2 } \exp ^ { - \frac { \Delta \overline { G } _ { a } + \Delta \overline { G } } { k T } }$$

clearly we see the fluxes are very similar except for the additional energy barrier for moving against the chemical potential gradient[?].

where M is

##### 6.3 Grain Growth:

So we have shown that grains will grow if there is a difference in chemical potential and the grain with positive curvature will shrink at the expense of the negative curvature grain and this will occur over time[?]. We will can actually characterize the evolution of grain size as a function of time.

Remember that we have already derived that

$$\sigma = 2 \gamma \kappa$$

and let's consider a simple case of two different grains at time t = t1 and t = t2 of different

## h6/bellreaction.jpg

Figure 6-3: Energy Landscape for Diffusion

So the total flux across the grain boundary can be defined as

$$J _ { G B } = J _ { 2 1 } - J _ { 1 2 } = A \tau n \exp ^ { - \frac { \Delta \overline { G } _ { a } } { k T } } \left ( 1 - \exp ^ { - \frac { \Delta \overline { G } } { k T } } \right )$$

where we assumed that A1 ≈ A2 ≈ A, τ1 ≈ τ2 ≈ τ , and n1 ≈ n2 ≈ n[?] The above equation becomes even simpler when ∆G kT is small we get

$$J _ { G B } = A \tau n \exp ^ { - \frac { \Delta \overline { G } _ { a } } { k T } } \left ( \frac { \Delta \overline { G } } { k T } \right )$$

But remember we wanted to get an expression for the velocity of the grain boundary, so we just invoke the conservation of volume and we have that the flux across the grain boundary should also be [?]

$$J _ { G B } = \frac { N _ { A } v } { \overline { V } }$$

Now we just do a little bit of rearranging of terms and we will get that

$$v = \frac { A \tau n \overline { V } ^ { 2 } } { N _ { A } k T } \exp ^ { - \frac { \Delta \overline { G } _ { A } } { k T } } \frac { \Delta \overline { G } } { \overline { V } }$$

This equation reduces even more if we recognize that σ = ∆G V and everything else is bundled into a proportionality constant, M, the mobility so we get[?]

$$v = M \sigma$$

$$M = \frac { A \tau n \overline { V } ^ { 2 } } { N _ { A } k T } \exp ^ { - \frac { \Delta \overline { G } _ { A } } { k T } }$$

grain sizes R1 and R2 with a radius of curvature r1 and r2 respectively[?]. The microstructure at these different times will differ only by scale so curvature will be inversely proportional to grain size so we can write

t=t2

Figure 6-4: Two Grains after Growth for period of time.

<!-- image -->

Engineering drawing

$$\frac { r _ { 1 } } { R _ { 1 } } = \frac { r _ { 2 } } { R _ { 2 } } = 2 K$$

where K is a constant that is related to grain topology[?]. We can then write that

$$\sigma _ { a v g } = \frac { 2 \gamma _ { G B } } { K \overline { R } }$$

So if we want to write the rate of change in the grain size it is simply

$$\frac { d \overline { R } } { d t } & = 2 v = 2 M \sigma \\$$

$$\frac { d \overline { R } } { d t } = \frac { 4 \gamma _ { G B } M } { K \overline { R } } \\$$

$$\overline { R } ^ { 2 } - \overline { R } _ { 0 } ^ { 2 } = \frac { 8 \gamma _ { G B } M t } { K }$$

For the first equation it is twice the velocity because of the opposing boundaries on a grain. So here we see that the grain size should scale as R ≈ t 12 .[?] This scaling behavior is critically important. Being able to do this derivation would be amazing but for real engineering application this scaling behavior is more relevant and important.

##### 6.4 Oswald Ripening and Coarsening

So we just covered how grains will grow and evolve in time now let us take a look at a similar scenario but now look at sea of particles with a distribution of sizes. Remember that we have just shown that whether a grain or particle grows will depend on the chemical potential difference between the two materials/grains[?]. Also curvature is inversely proportional to grain size so smaller particles will have a higher chemical potential than larger particles.[?] Thus the larger particles will grow at the expense of smaller particles. So the question then becomes in a sea of particles with a distribution of sizes what particles will grow, what particles will shrink, and at what rate?

Let's think about particle of Material A sitting in a liquid of Material B. Remember that we have previously defined the chemical potential of a particle of radius, a, as

$$\mu _ { A } = \mu _ { A } ^ { P } + \frac { 2 \overline { V } \gamma _ { s l } } { a }$$

where γsl is the solid liquid interface surface energy. So let's start simple and assume that A forms an ideal solution and the chemical potential will then be[?]

$$\mu _ { A } = \mu _ { o } + R T \ln ( x _ { A } ) _ { a } = \mu _ { A } ^ { P } + \frac { 2 \overline { V } _ { \gamma _ { s l } } } { a }$$

This equation gives us the following relation for µPA

$$\mu _ { A } ^ { P } = \mu _ { o } + R T \ln ( x _ { A } ) _ { P }$$

We can then solve for the molar fraction of A in solution with curved particles

$$( x _ { A } ) _ { a } = ( x _ { A } ) _ { P } \exp \left ( \frac { 2 \overline { V } \gamma _ { s l } } { R T a } \right )$$

which if the exponent is small can be approximated to

$$( x _ { A } ) _ { a } = ( x _ { A } ) _ { P } \left ( 1 + \exp \frac { 2 \overline { V } \gamma _ { s l } } { R T a } \right )$$

or concentration is similarly[?]

$$( c _ { A } ) _ { a } = c _ { o } \left ( 1 + \exp \frac { 2 \overline { V } \gamma _ { s l } } { R T a } \right )$$

what this equation is telling us is that concentration will vary as a function of the size of the particles! Particles that are small will be surrounded by A rich liquid while large particles are surrounded by liquid poor A[?]. However at steady-state conditions away from the particle surface the concentration profile of A is constant[?]. This means we can use Fick's 1st law to describe the diffusion and we have the constraint that and the rate of volume change is which is reduced to

$$J _ { r } A _ { r } = c o n s t$$

where Jr is the flux through an arbitrary sphere are r and Ar is the surface area of the sphere[?]. Now we want an equation that will give us the flux at the surface of the particle so

$$J _ { a } 4 \pi a ^ { 2 } = - D \frac { \partial c _ { A } } { \partial r } 4 \pi r ^ { 2 }$$

where Ja is the flux at the surface of the particle[?]. We can reduce this equation to get

$$\frac { \partial c _ { A } } { \partial r } = - \frac { - a ^ { 2 } J _ { a } } { D r ^ { 2 } }$$

We also have the boundary conditions that at

$$c _ { A } = c _ { A , a } \mathcal { Q } r = a$$

$$c _ { A } = \bar { c } _ { A } ( \mathcal { Q } r = \infty$$

where cA is the concentration in equilibrium with the average particle size[?]. We plug in these boundary conditions and integrate to get that

$$\bar { c } _ { A } - c _ { A , a } = - \frac { J _ { a } a } { D }$$

Now the flux is related in or out of a particle is related to a change in volume which is related to a change in area

$$d V = A _ { P } d a$$

$$\frac { d V } { d t } = 4 \pi a ^ { 2 } \frac { d a } { d t }$$

The flux is then related to the change in volume by

$$- J _ { a } A _ { P } = \frac { d V } { d t } \frac { 1 } { V }$$

$$\frac { d a } { d t } = - \overline { V } \frac { D } { a } ( c _ { A , a } - \bar { c } _ { A } )$$

and if we remember back to previously[?]

$$c _ { A , a } - \bar { c } _ { A } \approx \frac { 2 \overline { V } \gamma _ { s l } } { R T } c _ { o } \left ( \frac { 1 } { a } - \frac { 1 } { \bar { a } } \right )$$

when we substitute this in we finally reach our fundamental equation for how particle size varies in time

$$\frac { d a } { d t } = - \frac { 2 c o D \overline { V } ^ { 2 } \gamma _ { s l } } { R T a } \left ( \frac { 1 } { a } - \frac { 1 } { \overline { a } } \right )$$

This the fundamental equation for Oswald Ripening! We can see from this equation that particles that are smaller than the average particle size, a, will shrink since da dt &lt; 0[?]. Conversely, for particles that are larger than the average particle size will grow You can see this curve below

Figure 6-5: Oswald Ripening.

<!-- image -->

Line chart

We can also find the particle size which exhibits a maximum growth rate by taking the derivative and setting it equal to zero and solve for a

$$\frac { \partial } { \partial a } \frac { \partial a } { \partial t } = 0$$

As you can see in the Mathematica notebook the maximum growth rate occurs for particles with a = 2a[?]. We can also solve see how the average particle size will vary in time by first looking at how the particles which grow the fastest, amax = 2a, vary in time[?]

$$\frac { \partial a _ { \max } } { \partial t } \frac { 1 } { 2 } = \frac { \partial \overline { a } } { \partial t }$$

where

$$\frac { \partial a _ { \max } } { \partial t } = - \frac { 2 c o D \overline { V } ^ { 2 } \gamma _ { s l } } { R T 2 \overline { a } } \left ( \frac { 1 } { 2 \overline { a } } - \frac { 1 } { \overline { a } } \right )$$

We can then substitute in for amax to see how the average particle size varies in time as seen below[?]

$$\frac { \partial \overline { a } } { \partial t } = - \frac { c o D \overline { V } ^ { 2 } \gamma _ { s l } } { 4 R T \overline { a } ^ { 2 } }$$

and remember the initial conditions for this problem was that at time t = 0 the average particle size was a = a0 and we get

$$\frac { \overline { a } ^ { 3 } - \overline { a _ { o } } ^ { 3 } } { 3 } = \frac { c _ { o } D \overline { V } ^ { 2 } \gamma _ { s l } t } { 4 R T }$$

So the average particle size will grow with the cube root of time[?].

##### 6.5 Homogeneous Nucleation

We just talked about how solid particles grow from a liquid but how does this process begin? Well let's think about a single component system in a liquid state, when will solids start to nucleate? Once the temperature falls below the melting temperature, Tm[?]. The amount that a system is undercooled is defined by

$$\Delta T = T _ { m } - T$$

where T is the temperature that we are at currently. Look closely at this equation and see that undercooling is positive when we are below the melting temperature[?]. Think of the magnitude of undercooling as the driving force for growth. So once the system is undercooled we have the following change in our system:

Now the free energy of system 1 will be, with the assumption that there is no change in volume upon freezing:

$$G _ { 1 } = ( V _ { L } + V _ { S } ) G _ { V } ^ { L }$$

and the free energy of state 2 is

$$G _ { 2 } = V _ { L } G _ { V } ^ { L } + V _ { S } G _ { V } ^ { S } + A _ { S L } \gamma _ { S L }$$

where VL and VS are the volumes of liquid and solid respectively and GLV and GSV are the volumetric Gibbs energies of liquid and solid[?] and ∆GV = ∆Hf∆T Tm . So the change in Gibbs Free energy is simply

Figure 6-6: System before and after undercooling.

<!-- image -->

Bar chart

$$\Delta G = V _ { s } ( G _ { V } ^ { S } - G _ { V } ^ { L } ) + A _ { S } \gamma _ { S L } = - \Delta G _ { V } V _ { S } + A _ { S } \gamma _ { S L }$$

where ∆GV = GLV -GSV is the volumetric change in free energy upon melting[?]. This can be seen schematically below

Figure 6-7: Free energy change upon undercooling.

<!-- image -->

Line chart

Now for a solid spherical particle we can re-write the change in energy as function of r

$$\Delta G _ { r } = - \frac { 4 } { 3 } \pi r ^ { 3 } \Delta G _ { V } + 4 \pi r ^ { 2 } \gamma _ { S L }$$

now let us look at curve below:

Figure 6-8: Interfacial energy vs. Volumetric energy Competition.

<!-- image -->

Line chart

There are a couple of important points here. Notice that a small particles sizes the interfacial term dominates while at larger particles the volumetric term dominates. Additional we see there is a maximum in the resultant purple change in free energy curve[?]. This maximum will define our critical radius r∗ . This critical radius determines whether a particle will grow or shrink[?]. When r &gt; r∗ the free energy decreases but if r &lt; r∗ grows the free energy instead will increase. We can calculate the critical radius by once again taking the derivative and setting it equal to zero

$$\frac { \partial \Delta G _ { r } } { \partial r } = 0$$

$$r ^ { * } = \frac { 2 \gamma _ { S L } } { \Delta G _ { V } }$$

Moreover we remember that we have the relationship that

$$\Delta G _ { V } = \frac { \Delta H _ { f } \Delta T } { T _ { m } }$$

so we can see the relationship between the critical radius and undercooling, when undercooling is large the critical radius decreases which should make intuitive sense[?].

We can also calculate the concentration of clusters as we have done previously

we find that

$$n _ { r } = n _ { o } \exp \left ( - \, \frac { \Delta G _ { r } } { k T } \right )$$

So this is great but this undercooling driving force is not the only component of nucleation. The atoms must cluster via diffusion mechanisms so diffusion is also a critical component[?]. We can calculate the steady-state nucleation rate, I, which is simply the number of atoms that successfully diffuse to the surface of the cluster multiplied by the concentration of clusters with a critical cluster size.

$$I \approx n _ { o } \exp \left ( - \, \frac { \Delta G _ { r } } { k T } \right ) \Gamma$$

where Γ is the frequency of jumps or diffusion which is

$$\Gamma = \nu \exp \left ( - \, \frac { \Delta G _ { d i f f } } { k T } \right )$$

so we end up with the following equation

$$I \approx n _ { o } \nu \exp \left ( - \, \frac { \Delta G _ { r } + \Delta G _ { d i f f } } { k T } \right )$$

We see here two energy competitors, Highlanders if your will and there can only be one, ∆Gr and ∆Gdiff . Now at low temperatures, large undercooling, we have a large driving force for nucleation and growth so you might expect the nucleation rate to be high[?]. However, at low temperatures the diffusion is extremely low so that effectively kills the energy term for undercooling. Conversely at large temperatures, low undercooling, we have a lot of diffusion but we don't have a large driving force for nucleation. It is only in this middle grown as seen below do we maximize the nucleation rate[?]. In the high temperature region this is essentially considered the growth regime. In this middle regime is where you want to nucleate.

##### 6.6 Heterogeneous Nucleation

In real-life scenarios the activation energy for nucleation is typically much lower than previously calculated for homogeneous nucleation. The reason being that typically the activation energy for nucleation is lowered when nuclei form on pre-existing surfaces[?]. This type of nucleation is heterogeneous nucleation and we can see in the derivation below why the activation energy is reduced.

The nuclei/cluster wets the surface and will form a spherical cap with a radius of curvature r[?]. We can also see in the figure that γSC is the substrate-cluster interfacial energy, γLC is the liquid-cluster interfacial energy, and γSL is the substrate-liquid interfacial energy[?]. We also have the equilibrium conditions that dictate that:

$$\gamma _ { S L } = \gamma _ { S C } + \gamma _ { L C } \cos \theta$$

Figure 6-9: Nucleation Rate Curve.

<!-- image -->

Line chart

Figure 6-10: Nucleation Rate Curve.

<!-- image -->

Line chart

where

## Heterogeneous Wucleation

Figure 6-11: Nucleation on a Surface.

<!-- image -->

Engineering drawing

We also have some free energy associated with forming this spherical cluster, forming the liquid and substrate interface with the cluster and removing liquid-substrate interface which is the same amount as the area or interface between the substrate and cluster interface or shown mathematically below

$$\Delta G = - V _ { S } \Delta G _ { V } + A _ { L C } \gamma _ { L C } + A _ { S C } \gamma _ { S C } - A _ { S C } \gamma _ { S L }$$

where VS is the volume of the cluster cap[?]. And for a spherical cap

$$A _ { L C } = 2 \pi r ^ { 2 } ( 1 - \cos \theta )$$

$$A _ { S C } = \pi r ^ { 2 } \sin ^ { 2 } \theta$$

$$V _ { S } = \frac { \pi r ^ { 3 } } { 3 } ( 2 + \cos \theta ) ( 1 - \cos \theta ) ^ { 2 }$$

and we can substitute this in and solve to find

$$\Delta G = ( - \frac { 4 } { 3 } \pi r ^ { 3 } \Delta G _ { V } + 4 \pi r ^ { 2 } \gamma _ { S L } ) S ( \theta )$$

$$S ( \theta ) = \frac { 1 } { 4 } ( 2 + \cos \theta ) ( 1 - \cos ^ { 2 } \theta ) ^ { 2 }$$

Now if you differentiate with respect to r and set to zero you will find that the critical radius for nucleation remains unchanged[?]. However, if you then substitute the critical radius back into the ∆G equation you get

$$\Delta G = \frac { 1 6 \pi \gamma _ { L C } ^ { 3 } } { 3 \Delta G _ { V } ^ { 2 } } S ( \theta )$$

So the homogeneous nucleation energy barrier is modified by our θ term and we know that S(θ) is less than 1 for all values less than 180o [?]. So the presence of a surface will increase the rate of nucleation as the energy barrier is lower.

<!-- image -->

Line chart

same for homo n hetero

Figure 6-12: Heterogeneous nucleation lowers energy barrier.

This will then in turn change the amount of undercooling required for the highest nucleation rate as seen below[?]:

Figure 6-13: Heterogeneous nucleation lowers amount of undercooling for optimal nucleation rate.

<!-- image -->

Line chart

##### 6.7 Time-Temperature-Transformation Diagrams

We can visualize this process of transformation rates in Time-Temperature-Transformation diagrams below where we isothermally transform a material at a specific temperature and time.

Figure 6-14: Time Temperature Transformation Diagram.

<!-- image -->

Line chart

## Part IV

## Mechanical Behavior of Materials

### Chapter 7

## Mechanical Behavior of Materials

This is probably the section of the class that all of the Mechanical and Civil Engineers have been waiting for and it is where we will finally start talking about breaking things, fracture!

##### 7.1 Sign Conventions:

To begin let's talk about units and sign conventions. We will define any forces, stresses, or strain in tension as positive and any forces, stresses, or strain under compression will be considered negative[10]. Additionally we will consider moments that are counter clockwise as positive and clockwise as negative[10].

##### 7.2 Stress-Strain Curve:

When a material is placed under a stress state we will typically plot a stress-strain curve and that curve typically will have 3 distinct regions: I) Elastic, II) Plastic, III) Fracture[10].

Figure 7-1: Stress Strain Curve.

<!-- image -->

Line chart

#### I) Elastic Regime:

In the elastic regime the stress strain response is linear and defined by the expression below which should be familiar (Hooke's Law)[10]:

$$\sigma = E \epsilon$$

where E, sometimes Y, is defined as the Young's Modulus. It describes the stiffness of the material and is a material constant. Metals are typically in the 100s of GPa, ceramics are high 200's and 300's of GPa, polymers are closer to on the order of 1 GPa. In the elastic region the strain is completely reversible, i.e. there is no permanent or plastic deformation[10]. You are just pulling on the bonds not breaking any bonds.

#### II) Plastic Regime:

Here you are plastically deforming the material and this is signified microstructurally by the breaking of bonds and the movement of dislocations[10]. Additionally with plastic dislocation the strain is not reversible, if you remove the force the strain remains. It is signified to begin on the stress strain curve by σy which is the yield stress and ϵy the yield strain[10]. The σUTS is the ultimate tensile strength and it denotes the onset of necking which is where the instantaneous area is now smaller than the original area.

#### III) Fracture:

As the name denotes this is where the material catastrophically fractures and is denoted by σf which is the fracture stress and the ϵf is the fracture strain[10].

At this point we need to stop and make a clear point about the language that we have to use when discussing the material properties of materials. Word choice is critical here because they mean very different things. When we talk about the stiffness of materials we are talking about the Young's modulus of the material[10]. The higher the Young's modulus the stiffer the material. When we talk about strength we are talking about the yield strength, the ultimate tensile strength, or the fracture stress or strength[10]. We we are talking about how ductile a material is we are talking about the strain at failure[10]. We also often talk about material resilience and toughness as well.

We define elastic strain energy (ESE) which is defined as:

$$U _ { E S E } = V \int _ { 0 } ^ { \epsilon _ { y } } \sigma _ { 1 1 } d \epsilon _ { 1 1 }$$

where V is the volume which gives us units of energy. This is the blue shaded portion. Toughness is defined as

$$U _ { T } = V \int _ { 0 } ^ { \epsilon _ { f } } \sigma _ { 1 1 } d \epsilon _ { 1 1 }$$

If a material is not as stiff it is called compliant, if a material is not strong it is weak, and if a material is not tough it is termed brittle[10].

Let's look at a couple of stress strain curves...

##### 7.3 1. Elastic Regime:

###### 7.3.1 Stress

Stress, σ, is a force normalized by the area over which it acts and the force is perpendicular to the area:

$$\sigma = \frac { F } { A } = \frac { N } { m ^ { 2 } } = P a$$

where F is force and A is the original area. This is the definition of the engineering stress the true stress would be normalized by the instantaneous area[10]. In this class we will use the engineering stress primarily in this class. Shear stress, τ, is a force normalized by the area over which it acts and the force is parallel to the area[10].

Figure 7-2: Normal and Shear Stress.

<!-- image -->

Engineering drawing

The shear stress is similarly defined as:

$$\tau = \frac { F } { A }$$

Now it should be noted here that stress is a second rank tensor, σij, and so is strain, ϵij[10]. For stress i denotes the normal to the plane, on which the force is acting and j is the direction of the force:

$$\sigma _ { i j } = \frac { F _ { j } } { A _ { i } }$$

So our full stress tensor or our most generic stress state would be:

$$\sigma = \begin{bmatrix} \sigma _ { 1 1 } & \sigma _ { 1 2 } & \sigma _ { 1 3 } \\ \sigma _ { 2 1 } & \sigma _ { 2 2 } & \sigma _ { 2 3 } \\ \sigma _ { 3 1 } & \sigma _ { 3 2 } & \sigma _ { 3 3 } \end{bmatrix}$$

Now this looks like a complex matrix with 9 independent components however they are not completely independent. If we assume that our cube volume element (representative volume element (RVE)is in equilibrium (not rotating) then we have the condition that[10]

$$\sigma _ { 1 2 } = \sigma _ { 2 1 }$$

$$\sigma _ { 2 3 } = \sigma _ { 3 2 }$$

$$\sigma _ { 3 1 } = \sigma _ { 1 3 }$$

so our matrix reduces to 6 independent components for our RVE

$$\sigma = \begin{bmatrix} \sigma _ { 1 1 } & \sigma _ { 1 2 } & \sigma _ { 1 3 } \\ \sigma _ { 1 2 } & \sigma _ { 2 2 } & \sigma _ { 2 3 } \\ \sigma _ { 1 3 } & \sigma _ { 2 3 } & \sigma _ { 3 3 } \end{bmatrix}$$

Figure 7-3: 3D Stress State.

<!-- image -->

Engineering drawing

Additionally we will encounter several special stress states like Uniaxial stress which gives the following stress state

$$\sigma = \begin{bmatrix} \sigma _ { 1 1 } & 0 & 0 \\ 0 & 0 & 0 \\ 0 & 0 & 0 \end{bmatrix}$$

and Biaxial stress which gives us

## 7.3.2 Strain:

All machines, structural members, and materials will deform to some extend when externally loaded by a force or stress. That deformation results in a displacement or strain, ϵ[10]:

$$\epsilon = \frac { d L } { L }$$

$$\epsilon _ { t } = \int _ { L _ { 1 } } ^ { L _ { 2 } } \frac { d L } { L } = l n \frac { L _ { 2 } } { L _ { 1 } }$$

where L1 is the original length. This is the definition of true strain, ϵt but typically we work with a simpler form called the engineering strain[10], ϵe,

$$\epsilon _ { e } = \frac { L _ { 2 } - L _ { 1 } } { L _ { 1 } } = \frac { \Delta L } { L _ { 1 } }$$

Typically engineers work with microstrain or parts per million. And the shear strain is[10]:

$$\gamma = \frac { d L } { L } = \tan \theta$$

Also for a material subjected to shear stresses we observe a proportional relationship between shear stress and strain in the elastic regime[10] which is defined as:

$$\tau = G \gamma$$

where G is the shear modulus (more on this later).

Now more formally we can define strain using infinitesimal strain theory (if you are interested please read in Chapter 5 of Young and Lovell Introduction to polymers)[10] gives us that

$$\epsilon _ { i j } = \frac { 1 } { 2 } \left ( \frac { \partial u _ { i } } { \partial x _ { j } } + \frac { \partial u _ { j } } { \partial x _ { i } } \right )$$

where x is an axis dimension and u is the displacement we also have from this theory that

$$\sigma = \begin{bmatrix} \sigma _ { 1 1 } & \sigma _ { 1 2 } & 0 \\ \sigma _ { 1 2 } & \sigma _ { 2 2 } & 0 \\ 0 & 0 & 0 \end{bmatrix}$$

but more on those a bit later. Additionally we define the hydrostatic stress as

$$P = \frac { 1 } { 3 } ( \sigma _ { 1 1 } + \sigma _ { 2 2 } + \sigma _ { 3 3 } )$$

or equivalently

## 7.3.3 Poisson's Ratio:

Now what happens to the dimensions perpendicular to the direction of applied force when a the material is subjected to uniaxial tension? We know from experience that a body begin pulled in tension will contract laterally[10]. This lateral strain is described by the Poisson's Ratio[10]:

$$\nu = - \frac { \epsilon _ { L } } { \epsilon _ { A } }$$

where ϵL is the lateral strain and ϵA is the axial strain. Note the negative sign which signifies a decrease in length. The Poisson's ratio is typically around 0.3 for metals, 0.5 for rubber, 0.4-0.5 for polymeric materials or biomaterials, and 0.2 for cork, cellular materials, or ceramics[10].

$$\epsilon _ { 1 1 } = \frac { \partial u _ { 1 } } { \partial x _ { 1 } } \intertext { \epsilon _ { 1 1 } = \frac { \partial u _ { 1 } } { \partial x _ { 1 } } }$$

$$\epsilon _ { 2 2 } = \frac { \partial u _ { 2 } } { \partial x _ { 2 } } & & ( 7 . 2 2 )$$

$$\epsilon _ { 3 3 } = \frac { \partial u _ { 3 } } { \partial x _ { 3 } } & & ( 7 . 2 3 ) \\$$

$$\gamma _ { 1 2 } = \gamma _ { 2 1 } = \left ( \frac { \partial u _ { 1 } } { \partial x _ { 2 } } + \frac { \partial u _ { 2 } } { \partial x _ { 1 } } \right ) \\$$

$$\gamma _ { 2 3 } = \gamma _ { 3 2 } = \begin{pmatrix} \frac { \partial u _ { 2 } } { \partial x _ { 3 } } + \frac { \partial u _ { 3 } } { \partial x _ { 2 } } \end{pmatrix}$$

$$\gamma _ { 3 1 } = \gamma _ { 1 3 } = \left ( \frac { \partial u _ { 3 } } { \partial x _ { 1 } } + \frac { \partial u _ { 1 } } { \partial x _ { 3 } } \right )$$

with all this we can now create our strain matrix and seeing from the definitions above we know that ϵ12 = ϵ21 and ϵ23 = ϵ32 and finally ϵ13 = ϵ31[10] so that now our strain matrix has 6 independent components and can be written as

$$\epsilon = \begin{bmatrix} \epsilon _ { 1 1 } & \epsilon _ { 1 2 } & \epsilon _ { 1 3 } \\ \epsilon _ { 1 2 } & \epsilon _ { 2 2 } & \epsilon _ { 2 3 } \\ \epsilon _ { 1 3 } & \epsilon _ { 2 3 } & \epsilon _ { 3 3 } \end{bmatrix}$$

$$\epsilon = \begin{bmatrix} \epsilon _ { 1 1 } & \frac { \gamma _ { 1 2 } } { 2 } & \frac { \gamma _ { 1 3 } } { 2 } \\ \frac { \gamma _ { 1 2 } } { 2 } & \epsilon _ { 2 2 } & \frac { \gamma _ { 2 3 } } { 2 } \\ \frac { \gamma _ { 1 3 } } { 2 } & \frac { \gamma _ { 2 3 } } { 2 } & \epsilon _ { 3 3 } \end{bmatrix}$$

∂ux

Figure 7-4: Infinitesimal Strain Theory[11].

<!-- image -->

Engineering drawing

## 7.3.4 Biaxial and Complex Stress States:

What happens when we have a more complex stress state and we are interested in the stress state of a particular plane of orientation angle θ? Well we do this the same way we resolve force vectors onto a new axes of interest. Let's look at a case of plane stress which is a case when all the stress is contained in one plane[10].

So far we have been dealing with simple uniaxial stress along the principal testing direction however often materials can also be subjected to shear stress or strain.

With this information let us move on to more complex stress states, specifically one that typically exists on a free, not constrained, surface of a stressed material[10].

Consider the element which is initially stressed in the x direction by applying σx[10]. There will be a resultant strain:

$$\epsilon _ { x } = \frac { \sigma _ { x } } { E }$$

$$\epsilon _ { y } = \frac { - \nu \sigma _ { x } } { E }$$

Figure 7-5: Biaxial stress condition

<!-- image -->

Engineering drawing

The element is then stressed in the y direction by applying σy. The resultant strain will be:

$$\epsilon _ { y } = \frac { \sigma _ { y } } { E }$$

$$\epsilon _ { x } = \frac { - \nu \sigma _ { y } } { E }$$

therefore the total strain in x and y directions will be:

$$\epsilon _ { x } = \frac { \sigma _ { x } - \nu \sigma _ { y } } { E }$$

$$\epsilon _ { y } = \frac { \sigma _ { y } - \nu \sigma _ { x } } { E }$$

We can solve these two equations (two unknowns and two equations) to find the total stress in the x and y directions[10]:

$$\sigma _ { x } = \frac { E ( \epsilon _ { x } + \nu \epsilon _ { y } ) } { 1 - \nu ^ { 2 } } \\$$

$$\sigma _ { y } = \frac { E ( \epsilon _ { y } + \nu \epsilon _ { x } ) } { 1 - \nu ^ { 2 } }$$

## 7.3.5 3D Stress State

We can extend this even further to find the total strain if there is another stress applied, σz, in the z direction[10]:

$$\epsilon _ { x } = \frac { 1 } { E } [ \sigma _ { x } - \nu ( \sigma _ { y } + \sigma _ { z } ) ]$$

$$\epsilon _ { y } = \frac { 1 } { E } [ \sigma _ { y } - \nu ( \sigma _ { z } + \sigma _ { x } ) ]$$

$$\epsilon _ { z } = \frac { 1 } { E } [ \sigma _ { z } - \nu ( \sigma _ { x } + \sigma _ { y } ) ]$$

We can similarly write the stress as well:

$$\sigma _ { x } = \frac { E } { ( 1 + \nu ) ( 1 - 2 \nu ) } \left [ ( 1 - \nu ) \epsilon _ { x } + \nu ( \epsilon _ { y } + \epsilon _ { z } ) \right ]$$

$$\sigma _ { y } = \frac { E } { ( 1 + \nu ) ( 1 - 2 \nu ) } \left [ ( 1 - \nu ) \epsilon _ { y } + \nu ( \epsilon _ { z } + \epsilon _ { x } ) \right ]$$

$$\sigma _ { z } = \frac { E } { ( 1 + \nu ) ( 1 - 2 \nu ) } \begin{bmatrix} ( 1 - \nu ) \epsilon _ { z } + \nu ( \epsilon _ { x } + \epsilon _ { y } ) \end{bmatrix}$$

## 7.3.6 Anisotropic Linear Elasticity:

Now let's stop for just a second and look at these expressions. We have really been looking how to write expressions looking at matrices with primarily normal stresses but if both stress and strain are second rank tensors if we want a general relationship we need to introduce a fourth rank tensor to stand in for E in the Hooke's law expression[10]. So instead of our Hookes Law

$$\sigma = E \epsilon$$

$$\sigma _ { i j } = C _ { i j k l } \epsilon _ { i j }$$

$$\epsilon _ { i j } = S _ { i j k l } \sigma _ { i j }$$

where C is the stiffness matrix and S is the compliance matrix and we have the relationship that S = C -1 . As you can see this will get very, very messy quickly[10]. Instead of our nice and simple stress tensor that we were working with previously that we assumed to be isotropic and cubic and having only 6 independent components the full anisotropic fourth rank stiffness and compliance tensor has 81! independent elastic components[10]. Now typically for almost every material this will not be the case there will be symmetries that reduce this number drastically and we can also reduce it further right now remembering the convenient relationships that reduced the number of

We will have independent components in our stress and strain second rank tensors to 6[10]. Remembering this we can make a quick change in notation where we have

$$\sigma _ { 1 1 } = \sigma _ { 1 }$$

$$\sigma _ { 2 2 } = \sigma _ { 2 }$$

$$\sigma _ { 3 3 } = \sigma _ { 3 }$$

$$\sigma _ { 2 3 } = \sigma _ { 4 }$$

$$\sigma _ { 1 3 } = \sigma _ { 5 }$$

$$\sigma _ { 1 2 } = \sigma _ { 6 }$$

The same will hold for strain but remember the relationship for shear strain is 2ϵ4 = γ23 and the same follows for the other shear strains[10]. We can then re-write our expression as

$$\sigma _ { i } = C _ { i j } \epsilon _ { j }$$

where now you should note that Cij is 6 × 6 matrix not a tensor so we went from 81 to 36 components[10] as seen below

$$\begin{smallmatrix} \sigma _ { 1 } \\ \sigma _ { 2 } \\ \sigma _ { 3 } \\ \sigma _ { 4 } \\ \sigma _ { 5 } \\ \sigma _ { 6 } \end{smallmatrix} \equiv \begin{bmatrix} \sigma _ { 1 } \\ \sigma _ { 2 } \\ \sigma _ { 3 } & C _ { 3 2 } & C _ { 3 3 } & C _ { 3 4 } & C _ { 3 5 } & C _ { 3 6 } \\ C _ { 3 1 } & C _ { 3 2 } & C _ { 3 3 } & C _ { 3 4 } & C _ { 3 5 } & C _ { 3 6 } \\ \sigma _ { 4 } \\ C _ { 4 1 } & C _ { 4 2 } & C _ { 4 3 } & C _ { 4 4 } & C _ { 4 5 } & C _ { 4 6 } \\ C _ { 5 1 } & C _ { 5 2 } & C _ { 5 3 } & C _ { 5 4 } & C _ { 5 5 } & C _ { 5 6 } \\ C _ { 6 1 } & C _ { 6 2 } & C _ { 6 3 } & C _ { 6 4 } & C _ { 6 5 } & C _ { 6 6 } \end{bmatrix} \begin{bmatrix} \sigma _ { 1 } \\ \sigma _ { 2 } \\ \sigma _ { 3 } \\ \sigma _ { 4 } \\ C _ { 3 1 } & C _ { 3 2 } & C _ { 3 3 } & C _ { 3 4 } & C _ { 3 5 } & C _ { 3 6 } \\ C _ { 3 4 } & C _ { 4 2 } & C _ { 4 3 } & C _ { 4 4 } & C _ { 4 5 } & C _ { 4 6 } \\ C _ { 5 1 } & C _ { 5 2 } & C _ { 5 3 } & C _ { 5 4 } & C _ { 5 5 } & C _ { 5 6 } \\ C _ { 6 1 } & C _ { 6 2 } & C _ { 6 3 } & C _ { 6 4 } & C _ { 6 5 } & C _ { 6 6 } \end{bmatrix} \begin{bmatrix} \sigma _ { 1 } \\ \sigma _ { 2 } \\ \sigma _ { 3 } \\ \sigma _ { 4 } \\ C _ { 3 1 } & C _ { 3 2 } & C _ { 3 3 } & C _ { 3 4 } & C _ { 3 5 } & C _ { 3 6 } \\ C _ { 3 1 } & C _ { 3 2 } & C _ { 3 3 } & C _ { 3 4 } & C _ { 3 5 } & C _ { 3 6 } \end{bmatrix}$$

Here we see there are 36 components but we can reduce these components[10]. The strain energy density (area under stress strain curve in the elastic regime) does note depend on the direction of strain (compression or tension) so this implies that our stiffness, compliance, strain, and stress matrices must be symmetric, i.e. Cij = Cji so this reduces our number of independent components to 21[10]. We are making progress!!!

But we can reduce this even more by envoking Onsager's theorem: which states that materials cannot exhibit properties of higher symmetry other than that of the material itself[10]. In other words, depending on the symmetry of the material some of these constants could disappear. Note: for a more complete discussion of Onsager read Sam Allen's Kinetics of Materials, best description that I have come across. For example:

- Triclinic Materials: Have all 21 independent coefficients
- Monoclinic Materials: Have 13 independent coefficients

- Orthorhombic Materials: Have 9 independent components, some examples of these are wood, composite laminate, polyethylene (semi-crystalline), etc.
- Tetragonal Materials: Have 7 independent components
- Cubic Materials: Have 3 independent components can be reduced to 2 if material is isotropic.

Remember for cubic materials (a=b=c and α = β = γ = 90o for cubic) you will find that there are only 3 independent elastic constants C11,C12, and C44 and all others are 0 (proof beyond scope here)[10]. And if we assume elastically isotropic (same properties in all directions) then this reduces to just two where we have the relationship that

$$C _ { 4 4 } = \frac { C _ { 1 1 } - C _ { 1 2 } } { 2 }$$

this proof is arduous and beyond the scope of the class. There is also a useful parameter called the Zener anisotropy ratio (same from light scattering)[10]

$$A = \frac { 2 C _ { 4 4 } } { C _ { 1 1 } - C _ { 1 2 } }$$

A perfect isotropic material will have a value of 1 while materials that are more anisotropic will have larger values[10].

So the stiffness matrix for isotropic cubic linear elastic materials is thus

$$\begin{bmatrix} C _ { 1 1 } & C _ { 1 2 } & C _ { 1 2 } & 0 & 0 & 0 & 0 \\ C _ { 1 2 } & C _ { 1 1 } & C _ { 1 2 } & 0 & 0 & 0 & 0 \\ C _ { 1 2 } & C _ { 1 2 } & C _ { 1 1 } & 0 & 0 & 0 & 0 \\ 0 & 0 & 0 & \frac { C _ { 1 1 } - C _ { 1 2 } } { 2 } & 0 & 0 & 0 \\ 0 & 0 & 0 & 0 & \frac { C _ { 1 1 } - C _ { 1 2 } } { 2 } & 0 & 0 \\ 0 & 0 & 0 & 0 & 0 & \frac { C _ { 1 1 } - C _ { 1 2 } } { 2 } & 0 \end{bmatrix}$$

and the compliance matrix is

$$\begin{bmatrix} S _ { 1 1 } & S _ { 1 2 } & S _ { 1 2 } & 0 & 0 & 0 & 0 \\ S _ { 1 2 } & S _ { 1 1 } & S _ { 1 2 } & 0 & 0 & 0 & 0 \\ S _ { 1 2 } & S _ { 1 2 } & S _ { 1 1 } & 0 & 0 & 0 & 0 \\ 0 & 0 & 0 & 2 ( S _ { 1 1 } - S _ { 1 2 } ) & 0 & 0 \\ 0 & 0 & 0 & 0 & 2 ( S _ { 1 1 } - S _ { 1 2 } ) & 0 \\ 0 & 0 & 0 & 0 & 0 & 0 & 2 ( S _ { 1 1 } - S _ { 1 2 } ) \end{bmatrix}$$

Do you understand how/why the value of S44 changed? Well remember we have the relationship that C = S-1 ! Now this is good but again we want to put this in terms of material constants instead of these arbitrary compliance or stiffness notations[10]. Let's write out that first top line which gives us

$$\epsilon _ { 1 } = S _ { 1 1 } \sigma _ { 1 } + S _ { 1 2 } \sigma _ { 2 } + S _ { 1 2 } \sigma _ { 3 }$$

Well we know previously we had an expression that looked very similar for strain in the 1 direction with only normal stress components right

$$\epsilon _ { 1 } = \frac { 1 } { E } \left [ \sigma _ { 1 } - \nu ( \sigma _ { 2 } + \sigma _ { 3 } ) \right ]$$

Well with these two expression we can know begin to put these values in terms of what we already know the full matrix for only normal stresses will then be

$$\epsilon _ { 1 } = \frac { 1 } { E } \left [ \sigma _ { 1 } - \nu ( \sigma _ { 2 } + \sigma _ { 3 } ) \right ]$$

$$\epsilon _ { 2 } = \frac { 1 } { E } \begin{bmatrix} \sigma _ { 2 } - \nu ( \sigma _ { 1 } + \sigma _ { 3 } ) \end{bmatrix}$$

$$\epsilon _ { 3 } = \frac { 1 } { E } \begin{bmatrix} \sigma _ { 3 } - \nu ( \sigma _ { 1 } + \sigma _ { 2 } ) \end{bmatrix}$$

So can you see any relationship pop up immediately? How about focus on S11 well we see that

$$S _ { 1 1 } = \frac { 1 } { E }$$

and we can see for the other components that

$$S _ { 1 2 } = - \frac { \nu } { E }$$
