Repository: sjyogesh23/Material_Science_RAG

# NewRAG

An offline chatbot that answers questions about a materials-science textbook. Every answer cites the
book and can highlight the exact passage on the PDF page. Questions outside the book get `#OutofContext`.

Runs fully on your machine: local models via [Ollama](https://ollama.com), an embedded Postgres
database, and a FastAPI web app. It also includes token-usage and architecture pages, and an
evaluation dashboard.

## Prerequisites

Install these first:

| What | Why | Download |
|---|---|---|
| Python 3.12 | runs the app | [python.org/downloads](https://www.python.org/downloads/) (on Windows, keep the "py launcher" option checked) |

File: extracted/textbooks/Materials_Science_and_Engineering/Materials_Science_and_Engineering.md (part 6 of 7)
<!-- image -->
We can also introduce here a more general way to write strain where

$$\epsilon _ { i j } = \frac { 1 } { E } \left [ ( 1 + \nu ) \sigma _ { i j } - \nu \sigma _ { k k } \delta _ { i j } \right ]$$

where δij is the Kronecker Delta which will be 1 when i = j and 0 when i ̸= j[10].

Let's keep this relationship in mind as we move on to the 4-6 rows of the compliance matrix. Well those equations are pretty straight forward

$$\epsilon _ { 4 } = 2 ( S _ { 1 1 } - S _ { 1 2 } ) \sigma _ { 4 }$$

$$\epsilon _ { 5 } = 2 ( S _ { 1 1 } - S _ { 1 2 } ) \sigma _ { 5 }$$

$$\epsilon _ { 6 } = 2 ( S _ { 1 1 } - S _ { 1 2 } ) \sigma _ { 6 }$$

We can alternatively write an expression for strain using the equation above and noting that the 4th row of our matrix we have only a shear stress component so we would have that so now we can see that

$$\epsilon _ { 1 2 } = \frac { 1 + \nu } { E } \sigma _ { 1 2 } & & ( 7 . 7 0 )$$

$$\gamma _ { 1 2 } = 2 \epsilon _ { 1 2 }$$

$$\gamma _ { 1 2 } = \frac { 2 ( 1 + \nu ) } { E } \sigma _ { 1 2 } & & ( 7 . 7 2 ) \\$$

(7.73)

now look at that last expression and remember that we had the general relationship for to relate shear stress and strain that

$$\tau = G \gamma$$

$$G = \frac { E } { 2 ( 1 + \nu ) } = \frac { 1 } { 2 ( S _ { 1 1 } - S _ { 1 2 } ) }$$

We can find the Poisson's ratio as well since we know that in general

$$\nu _ { i j } = - \frac { \epsilon _ { j } } { \epsilon _ { i } }$$

so we can find that for this system (assuming uniaxial tension only)

$$\nu _ { 1 2 } = - \frac { S _ { 1 2 } } { S _ { 1 1 } }$$

with all these values now defined we can re-write our compliance matrix as

$$\begin{bmatrix} \frac { 1 } { E } & - \frac { \nu } { E } & - \frac { \nu } { E } & 0 & 0 & 0 \\ - \frac { \nu } { E } & \frac { 1 } { E } & - \frac { \nu } { E } & 0 & 0 & 0 \\ - \frac { \nu } { E } & - \frac { \nu } { E } & \frac { 1 } { E } & 0 & 0 & 0 \\ 0 & 0 & 0 & \frac { 1 } { G } & 0 & 0 \\ 0 & 0 & 0 & 0 & \frac { 1 } { G } & 0 \\ 0 & 0 & 0 & 0 & 0 & \frac { 1 } { G } \end{bmatrix} _ { \sigma _ { 3 } } \sigma _ { 3 }$$

This is a very nice result and you can convince yourself why I neglected putting the notation on the Poisson's ratio. Now you will additionally see some further constants utilized to bundle these elastic constants like the Lame's constants[10]:

$$\mu = G$$

$$\lambda = C _ { 1 2 }$$

This is just another way to represent the matrix seen above in another notation that is common.

## 7.3.7 Ex. Jewelry Maker: Strain Without Stress?

A jewelry maker creates a die to form a new cufflink made of steel. We need to know how much stress to apply to the metal slab to reduce the thickness to 3mm. The die is a simple channel that does not constrain the metal in the x-direction and the channel is well lubricated so that all frictional forces and stresses along the channel walls can be ignored[10].

Figure 7-6: Die in which steel of initial thickness 6mm will be subjected to normal stress σzz.

<!-- image -->

Engineering drawing

### a.) State all the components of the stress tensor under the applied stress.

Well there is clearly a stress in the z direction. What about x and y?

- b.) Which normal strain components are zero and why?
- c.) Use your answers in part a) and b) to express the relationship between the non-zero stresses in this system.

## 7.3.8 Pressure Vessels: A Special Stress State

Finally let's consider a very common scenario, a thin walled pressure vessel. The thin walled vessel has an applied pressure difference ∆P between the internal pressure and the environment[10]. The wall thickness is sufficiently small where we can say t &lt;&lt; R or that Rt ≥ 10[10]. What is the stress state? It is plane stress state due to symmetry considerations. Therefore we need to find σ1 and σ2 which we will accomplish by drawing free body diagrams[10].

Let us first consider the longitudinal direction. Remember that the forces must sum to zero.

Figure 7-7: Pressure Vessel.

<!-- image -->

Engineering drawing

$$\sum F _ { 1 } = 0 = \Delta P \pi r ^ { 2 } - \sigma _ { 1 1 } 2 \pi r t$$

$$\sigma _ { 1 1 } = \sigma _ { L o n g i t u d i n a l } = \frac { \Delta P r } { 2 t }$$

We have the longitudinal stress so now let us look at the other direction, circumferential or hoop, and again the forces must sum to equal zero:

$$\sum F _ { 2 } = 0 = - \Delta P \Delta x { 2 } { R } + \sigma _ { 2 2 } \Delta x { 2 }$$

$$\sigma _ { 2 2 } = \sigma _ { H o o p } = \frac { \Delta P R } { t }$$

As you can see the hoop stress is twice as large as the longitudinal stress so you should expect the material to fail in such a manner, unless there are extenuating conditions, i.e. defects, corrosion, different processing, etc. The strain ratio for hoop to longitudinal strain is nearly 4 : 1.[10]

## 7.3.9 Resolving Stress on Plane of Interest:

First we must define a new coordinate system that aligns with the plane of interest, i.e. we must rotate our old coordinate axes (x, y) to align with our new coordinate axes (x′ , y′ )[10].

Then we balance out the forces assuming static equilibrium[10]:

Figure 7-8: Biaxial stress condition and investigating stress state in an arbitrary plane.

<!-- image -->

Engineering drawing

$$\sum F _ { x ^ { \prime } } = 0 = \sigma _ { x ^ { \prime } x } A ^ { \prime } - ( \tau _ { x y } A ^ { \prime } \sin \theta ) \cos \theta - ( \sigma _ { y y } A ^ { \prime } \sin \theta ) \sin \theta - ( \tau _ { x y } A ^ { \prime } \cos \theta ) \sin \theta - ( \sigma _ { x x } A ^ { \prime } \cos \theta ) \cos \theta$$

After some rearranging and trig transformations:

$$\sigma _ { x ^ { \prime } x ^ { \prime } } ( \theta ) = \frac { \sigma _ { x x } + \sigma _ { y y } } { 2 } + \frac { \sigma _ { x x } - \sigma _ { y y } } { 2 } \cos 2 \theta + \tau _ { x y } \sin 2 \theta$$

$$\sigma _ { y ^ { \prime } y ^ { \prime } } ( \theta ) = \frac { \sigma _ { x x } + \sigma _ { y y } } { 2 } - \frac { \sigma _ { x x } - \sigma _ { y y } } { 2 } \cos 2 \theta - \tau _ { x y } \sin 2 \theta$$

$$\tau _ { x ^ { \prime } y ^ { \prime } } ( \theta ) = - \left ( \frac { \sigma _ { x x } - \sigma _ { y y } } { 2 } \right ) \sin 2 \theta + \tau _ { x y } \cos 2 \theta$$

We have successfully transformed the stress state to our new coordinate system! But as engineers we recognize that typically materials will fail at locations of maximum stress[10]. Typically ceramics, brittle oxides, glassy polymers will fail at maximum normal stress and metals or composites will fail at maximum shear stress[10]. In order to find the maximum stress state or principal stress state we simply differentiate with respect to θ and set equal to zero and find that[10]:

$$\tan 2 \theta = \frac { \tau _ { x y } } { \frac { \sigma _ { x x } - \sigma _ { y y } } { 2 } }$$

We can then substitute this back into the above equations and get:

$$\sigma _ { 1 } = \frac { \sigma _ { x x } + \sigma _ { y y } } { 2 } + \sqrt { \left ( \frac { \sigma _ { x x } - \sigma _ { y y } } { 2 } \right ) ^ { 2 } + \tau _ { x y } ^ { 2 } }$$

$$\sigma _ { 2 } = \frac { \sigma _ { x x } + \sigma _ { y y } } { 2 } - \sqrt { \left ( \frac { \sigma _ { x x } - \sigma _ { y y } } { 2 } \right ) ^ { 2 } + \tau _ { x y } ^ { 2 } }$$

σ1 and σ2 are the principal maximum normal stresses and you can see by definition that σ1 &gt; σ2[10]. We can do the same for the maximum shear stress and find that:

$$\tau _ { x y , \max } = \sqrt { \left ( \frac { \sigma _ { x x } - \sigma _ { y y } } { 2 } \right ) ^ { 2 } + \tau _ { x y } ^ { 2 } }$$

You can also do this transformation a bit easier using a transformation matrix T where

$$\left [ T \right ] = \left [ \begin{array} { c c c } c ^ { 2 } & s ^ { 2 } & 2 s c \\ s ^ { 2 } & c ^ { 2 } & - 2 s c \\ - s c & s c & c ^ { 2 } - s ^ { 2 } \end{array} \right ]$$

where c = cos θ and s = sin θ.

So we now write that

$$\sigma ^ { ^ { \prime } } = T \sigma$$

$$\begin{bmatrix} \sigma _ { x x ^ { \prime } } \\ \sigma _ { y y ^ { \prime } } \\ \tau _ { x y ^ { \prime } } \end{bmatrix} = \begin{bmatrix} c ^ { 2 } & s ^ { 2 } & 2 s c \\ s ^ { 2 } & c ^ { 2 } & - 2 s c \\ - s c & s c & c ^ { 2 } - s ^ { 2 } \end{bmatrix} \begin{bmatrix} \sigma _ { x x } \\ \sigma _ { y y } \\ \tau _ { x y } \end{bmatrix}$$

We can almost do the same for strain but for the following complication that we have the definition that ϵxy = 12 γxy so we have to account for this in our transformation specifically via the introduction of the Reuter's Matrix[10]

$$\left [ R \right ] = \begin{bmatrix} 1 & 0 & 0 \\ 0 & 1 & 0 \\ 0 & 0 & 2 \end{bmatrix}$$

So to transform to new coordinate systems for strain we have to do the following

$$\epsilon ^ { ^ { \prime } } = R T R ^ { - 1 } \epsilon$$

or similarly

## 7.3.10 Mohr's Circle Construction

Otto Mohr, a German engineer in the 1800's, recognized that we can represent the principal stress state graphically[10]. We can re-write the equations above and sum the square of Eq.7.86 and Eq.7.88 to give us:

$$\left [ \sigma _ { 1 } - \left ( \frac { \sigma _ { x x } + \sigma _ { y y } } { 2 } \right ) \right ] ^ { 2 } + \tau _ { x y , \max } ^ { 2 } = \left ( \frac { \sigma _ { x x } - \sigma _ { y y } } { 2 } \right ) ^ { 2 } + \tau _ { x y } ^ { 2 }$$

You should notice that this form has a similar form to the equation of a circle, i.e.

$$( x - c ) ^ { 2 } + y ^ { 2 } = r ^ { 2 }$$

where the center of the circle is σxx+σyy 2 and the radius of the circle is √( σxx-σyy 2 )2 + τ 2 xy [10]. We can plot Mohr's circle for an arbitrary initial stress state.

## 7.3.11 Ex. Plane Stress States

Consider a material initially under a strain state where σxx = 22 MPa, σyy = 10 MPa and τxy = 6

MPa.What is the stress state of a plane inclined at 30◦ CCW?

Draw Mohr's circle to find the principal stress state.

## 7.3.12 Linear Viscoelasticity (LVE):

So far we have dealt with continuum isotropic linear elasticity and anisotropic linear elasticity[10]. All these modes of deformation are independent of time, rate, and temperature[10]. However, today we will discuss linear viscoelasticity whose deformation is governed by time, rate, and temperature. Linear viscoelasticity is the deformation between that of an elastic solid and a viscous fluid. We can actually see this in the name linear viscoelasticity[10]. There is still a linear relationship between stress and strain for a given time and temperature. The visco term denotes a time component and elasticity denotes reversibility[10]. The elastic solid will again behave Hookean with the relationship

$$\sigma = E \epsilon$$

and the viscous fluid will be governed by this new equation

$$\sigma = \eta \dot { \epsilon }$$

Linear Viscoelasticity is typically used to describe the mechanical response for polymers, glasses, tissues, and cells[10].

When a viscous fluid is deformed under an applied shear stress there is no recovery when the shear stress is removed so our equation for shear stress becomes

$$\tau = \eta \dot { \gamma }$$

where η is the fluid viscosity (units of Pa s) and ˙γ is the shear strain rate (units of inverse seconds)[10]. Again this is linear because there is a proportional increase in σ and ϵ for some time or temperature.

We can make a couple of linear viscoelastic (LVE) models which describe some LVE behavior phenomonolgically as combinations of springs and dashpots[10].

## 7.3.13 Maxwell Model:

Let's take a look at the Maxwell model which is a combination of a spring in series with a dashpot that contains a Newtonian fluid.

Figure 7-9: Maxwell and Kelvin-Voigt Model

<!-- image -->

Engineering drawing

The spring is described by the following equation:

$$\sigma _ { s } = E _ { s } e _ { s }$$

where σs is the stress in the spring, Es is the stiffness of the spring, and ϵs is the strain in the spring[10].

The dashpot is described by:

$$\sigma _ { d } = \eta _ { d } \dot { \epsilon } _ { d }$$

where σd is the stress in the dashpot, ηd is the viscosity of the dashpot, and ˙ ϵd is the strain rate of the dashpot[10].

Now let's say that I stress the system (this should be reminiscent of the composites pulled transverse to the fiber direction when we get to this) the stresses should be the same for the spring and the dashpot however the strains in the dashpot and the spring will be different which gives us the following equation[10]:

$$\sigma _ { M } = \sigma _ { s } = \sigma _ { d }$$

$$\epsilon _ { M } = \epsilon _ { s } + \epsilon _ { d }$$

$$\epsilon \dot { _ { M } } = \dot { \epsilon } _ { s } + \dot { \epsilon } _ { d }$$

$$\epsilon _ { M } = \frac { \sigma _ { M } } { E } + \frac { \sigma _ { M } } { \eta }$$

With this system we can do two types of experiments: stress relaxation (ϵ = ϵ0 i.e. constant strain) and creep (σ = σ0, i.e. constant stress).

For stress relaxation we can plug into our equation and solve for how the stress in our Maxwell model should vary over time[10]:

$$0 = \frac { 1 } { E } \frac { d \sigma } { d t } + \frac { \sigma } { \eta }$$

$$\int _ { \sigma _ { 0 } } ^ { \sigma } \frac { d \sigma } { \sigma } = \int _ { 0 } ^ { t } \frac { - E } { \eta } d t \\$$

$$\sigma ( t ) = \sigma _ { 0 } \exp \left ( \frac { - E t } { \eta } \right )$$

$$\sigma ( t ) = \sigma _ { 0 } \exp \left ( \frac { - t } { \tau } \right )$$

where τ = Eη is the relaxation time. Similarly for creep:

$$\frac { d \epsilon } { d t } = 0 + \frac { \sigma _ { 0 } } { \eta }$$

$$\int _ { \epsilon _ { 0 } } ^ { \epsilon } d \epsilon = \int _ { 0 } ^ { t } \frac { \sigma _ { 0 } } { \eta } d t$$

$$\epsilon ( t ) = \epsilon _ { 0 } + \frac { \sigma _ { 0 } t } { \eta }$$

## 7.3.14 Kelvin-Voigt Model:

There is also the Kelvin-Voigt (KV) model has the spring and dashpot series in parallel[10].

In this case now the strain is the same but now the stresses are different so we get[10]:

and for creep we get:

$$\epsilon _ { K V } = \epsilon _ { s } = \epsilon _ { d }$$

$$\sigma _ { K V } = \sigma _ { s } + \sigma _ { d }$$

$$\sigma _ { K V } = E _ { s } \epsilon _ { s } + \eta _ { d } \dot { \epsilon } _ { d }$$

$$\epsilon _ { \dot { K } V } = \frac { \sigma _ { K V } } { \eta _ { d } } - \frac { E _ { s } } { \eta _ { d } } \epsilon _ { K V }$$

Now for stress relaxation we get the final equation for stress vs time as:

$$\sigma ( t ) = E \epsilon _ { 0 }$$

$$\epsilon ( t ) = \frac { \sigma _ { 0 } } { E } \left ( 1 - \exp [ - \frac { t } { \tau } ] \right )$$

You can now build even more complex combinations to model viscoelastic properties like the Standard Linear Viscoelastic Solid Model[10]. Perhaps a more useful experimental measurement for visoelastic behavior is accomplished by Dynamic Mechanical Testing.

## 7.3.15 Dynamic Mechanical Testing:

The more utilized characterization technique is typically some type of dynamic mechanical testing to probe the viscoelastic behavior of materials[10]. In this experiment the polymer is subjected of a sinusoidal loading at variable frequencies which can be described as such as

$$\sigma _ { a p p l i e d } = \sigma _ { o } \sin \omega t$$

This is the applied stress but remember we are dealing with a viscoelastic material so there will be a phase lag, δ, in the strain behavior which will also be sinusoidal

$$\epsilon = \epsilon _ { o } \sin \omega t$$

So what we will end up with is that the material will actually experience a stress that contains the phase lag as shown below

$$\sigma = \sigma _ { O } \sin ( \omega t + \delta )$$

$$\sigma = \sigma _ { o } \sin \omega t \cos \delta + \sigma _ { o } \cos \omega t \sin \delta$$

where in the equation above we just expanded our trig functions. Notice here that the first term represents the component that is in phase with the strain or the elastic response while the second term represents the out of phase behavior or the viscous response[10]. We can then define

$$( 7 . 1 1 9 )$$

two elastic moduli to describe the in-phase and out of phase behavior[10]. The storage or elastic modulus is the in-phase contribution and defined as

$$E ^ { \prime } = \frac { \sigma _ { o } \cos \delta } { \epsilon _ { o } }$$

and the loss modulus is the out of phase component is

$$E ^ { \prime \prime } = \frac { \sigma _ { o } \sin \delta } { \epsilon _ { o } }$$

We can now re-write our expression for the stress in the material as

$$\sigma = E ^ { \prime } \sin \omega t + E ^ { \prime \prime } \cos \omega t$$

$$\tan \delta = \frac { E ^ { \prime \prime } } { E ^ { \prime } }$$

This is sometimes called the loss tangent and essentially represents the amount of energy lost over the energy stored[10]. You might also see these expressions written using complex variables like so

$$\epsilon = \epsilon _ { o } \exp i \omega t$$

$$\sigma = \sigma \exp i \omega t + \delta$$

$$E = \frac { \sigma _ { o } } { \epsilon _ { o } } \exp i \delta = \frac { \sigma _ { o } } { \epsilon _ { o } } ( \cos \delta + i \sin \delta ) = E ^ { \prime } + E ^ { \prime \prime }$$

## 7.3.16 Analysis of DMA Experiments:

Typically you will find, at a fixed temperature that the loss tangent and the loss modulus are typically very small at very low and and very high frequencies and they will typically peak at intermediate frequencies[10]. The storage modulus is high at high frequencies (short times) which should make sense intuitively as polymers will typically behave glassy or elastic at high frequencies and short times (strain rate is faster than relaxation time of polymer) and at low frequencies (long time longer than relaxation time) the polymer will behave more like a vicious fluid[10].

More importantly from this analysis we can determine experimentally the characteristic relaxation time from the point where G' and G" intersect. More often we will find that typical DMA experiments where G', G", and tan δ are plotted as a function of temperature. Here you will typically see larger peaks and changes in these parameters[10]. The amount of molecular motion and free volume will increase and this will affect these properties, particularly the loss tangent. So you will expect to see large changes at the glass transition temperature and melting temperature

then by definition we have that but you also might expect to see other small peaks associated with secondary transitions (note this is not referring to second order thermodynamic transitions like Tg this is just referring to the magnitude of the peaks) associated with molecular motion of the polymer such as the temperature at which backbone side group rotation is accessible[10].

Figure 7-10: Storage and Loss Modulus as a Function of Frequency

<!-- image -->

Line chart

## 7.3.17 Composite Mechanics:

So far we have been talking about the mechanics of primarily metals but we haven't really touched on composite mechanics. Composites materials are materials that contain typically more than one type of material combined[10]. This typically involves a material matrix which is the major component in terms of volume fraction. This matrix material is reinforced by an additional material typically one that is stiffer or tougher than matrix material. The material that reinforces the matrix can be in particle form, fibers, or precipitates[10]. A composite can also be a porous material like metal foams, concrete, ECM, etc.

Let's take a look at a particle reinforced composite that is composed of a matrix which has some elastic modulus, Em, and volume fraction, fm[10]. There is also the particle reinforcement in this case which again has an associated elastic modulus, Ep, and volume fraction fp[10]. Thus the total composite modulus, Ecomposite is

$$E _ { c o m p o s i t e } = E _ { m } f _ { m } + E _ { p } f _ { p }$$

empirically there is typically a constant that is less than 1 for the particle reinforcement contribution but again that constant can only be found empirically.

Let's now look at a fiber reinforced composite that is pulled or stressed in the transverse

Figure 7-11: Composites pulled in the transverse or longitudinal/axial direction.

<!-- image -->

Engineering drawing

direction with respect the the longitudinal or axial direction of the fibers[10]. The stresses are the same on the matrix and the fibers. However the strains of the fiber and matrix will be different. With these constraints:

$$\sigma _ { m } = \sigma _ { f } = \sigma$$

$$\epsilon _ { c } = \epsilon _ { m } f _ { m } + \epsilon _ { f } f _ { f }$$

$$\epsilon _ { c } = \sigma \left ( \frac { f _ { m } } { E _ { m } } + \frac { f _ { f } } { E _ { f } } \right )$$

$$\frac { 1 } { E _ { c } } = \frac { f _ { f } } { E _ { f } } + \frac { \stackrel { f _ { m } } { f } } { E _ { m } }$$

If we instead pull parallel to the fiber longitudinal or axial direction. Here the strain is the same but now the stresses will be different for the fibers and the matrix[10]. So with those constraints we get

$$\sigma _ { c } = \sigma _ { f } f _ { f } + \sigma _ { m } f _ { m }$$

$$\epsilon _ { c } = \epsilon _ { m } = \epsilon _ { f }$$

$$\sigma _ { c } = E _ { f } \epsilon f _ { f } + E _ { m } \epsilon f _ { m }$$

$$E _ { c } = E _ { f } f _ { f } + E _ { m } f _ { m }$$

We can see the difference in the Young's modulus in both of these directions as function of volume fraction in the plot below:

Figure 7-12: Composite modulus as a function of fiber fraction.

<!-- image -->

Line chart

Composites are also useful tools to help blunt crack propagation.

##### 7.4 2. Plastic Regime

###### 7.4.1 Yielding Criterion:

So far we have just been talking about stress and strain up to the yield point. However what happens beyond the elastic limit of materials? Well we have already discussed that the yield point denotes that the deformation is now permanent or plastic and we have initiated dislocation or defect motion[10]. But as engineers perhaps the better or more useful question to ask is can we predict whether yielding will occur for materials that are not just simply loaded uniaxially. There are multiple yielding criterion that we will discuss, specifically: Rankine, Tresca, and von Mises Yield Criterion[10].

## Rankine:

Rankine criterion also known as the maximum normal stress criterion states the a material will fail or yield when the maximal principal (normal) stress (σ1) reaches the value where the material yields in uniaxial tension or compression so the material will yield when:

$$\sigma _ { 1 } \geq \sigma _ { y }$$

Rankine doesn't accurately describe material yielding, it is missing shear stress.

## Tresca:

So let's take a look at the Tresca criterion or the max shear stress criterion which states that the material yields when the τmax = σ1-σ3 2 = σy reaches the value it does when material yields under uniaxial loading which is described below:

$$\sigma _ { 1 } - \sigma _ { 3 } \geq \sigma _ { y }$$

This is better, but in 1913 for WWI/WWII subs because they found that the Tresca criterion was a poor predictor for yielding[10].

## Von Mises:

So we developed the Von Mises criterion is also called the maximum shear deformation energy (SDE) criterion and states the material will yield when the SDE reaches the yield stress value under uniaxial loading which is:

$$\sigma _ { e f f } = \sqrt { \frac { 1 } { 2 } [ ( \sigma _ { 1 1 } - \sigma _ { 2 2 } ) ^ { 2 } + ( \sigma _ { 2 2 } - \sigma _ { 3 3 } ) ^ { 2 } + ( \sigma _ { 3 3 } - \sigma _ { 1 1 } ) ^ { 2 } + 6 ( \sigma _ { 2 3 } ^ { 2 } + \sigma _ { 3 1 } ^ { 2 } + \sigma _ { 1 2 } ^ { 2 } ) ] } \geq \sigma _ { y }$$

or in terms of the principal stresses:

$$\sigma _ { e f f } = \sqrt { \frac { 1 } { 2 } [ ( \sigma _ { 1 } - \sigma _ { 2 } ) ^ { 2 } + ( \sigma _ { 2 } - \sigma _ { 3 } ) ^ { 2 } + ( \sigma _ { 3 } - \sigma _ { 1 } ) ^ { 2 } } \geq \sigma _ { y }$$

You can see by drawing the yield loci of these different criterion that Rankine is the most conservative yield criterion[10].

Figure 7-13: Yield Criterion. Rankine (blue), Tresca (green), Von Mises (red).

<!-- image -->

Engineering drawing

###### 7.4.2 Yielding Mechanisms:

In a perfect copper crystal I can prove that the yield stress should be approximately 20GPa however the actual yield stress of copper is approximately 40MPa[10]. What can explain the 3 order of magnitude difference? A nice approximation is that the theoretical yield stress is typically G 30 and the theoretical fracture strength is E 10 [10].

Well remembering back to structure real materials have defects that allow atomic motion and in particular dislocation motion and slip a shear stress much lower than the theoretical prediction[10]! We have talked quite a bit about the structure of dislocations but as of yet not too much about the motion of dislocations[10].

What direction of motion will contribute most to yielding and dislocation motion?

The direction that require the least amount of energy to move! And remembering back to structure this corresponds to the shortest distance in your cell, i.e. the close paced planes and directions[10]. So for FCC the primary slip systems are the &lt; 110 &gt; directions and the 111 planes. For BCC it is the &lt; 111 &gt; directions and the 110 planes even though these aren't close packed[10]. Remember as well that dislocations are also characterized by dislocation density which is again

$$\rho = \frac { N } { A }$$

where N is the number of dislocations in a given area A. A material that is highly cold worked with a high dislocation density would be 1014 dislocations per m2 [10]. A highly annealed material would exhibit a dislocation density closer to 107 dislocations per m2 [10]. You can also get a quick estimate of the distance between dislocations by the following relationship

$$\rho = \frac { 1 } { l ^ { 2 } }$$

where l is the distance between dislocations!

###### 7.4.3 Strengthening Mechanisms:

Now we have talked quite a bit about material constants and how they are often not really a constant. They vary depending on the material processing history! Perhaps no other material constant varies more depending on the processing history than yield stress[10]. But as material scientists this gives us a fantastic knob to tune our materials for different applications. And the basic relationship to remember is that the yield stress increases when it becomes harder for dislocations to move or propagate[10]. So when there are obstacles to dislocation motion the yield stress increases and we can do this via 4 primary mechanisms:

- Work Hardening (more dislocations)
- Solute Strengthening (more solute atoms)

- Grain Size Strengthening (decrease grain size)
- Precipitate/Particle Strengthening (add precipitates or particles)

###### 7.4.4 1. Work Hardening: Increase ρ via Plastic Deformation

$$\Delta \sigma _ { y } = \alpha G b \sqrt { \rho }$$

where G is the shear modulus, b is Burgers vector, and α is the materials constant (close to 1)[10]. During the work hardening process you plastically deform the material and initiate or create dislocations in the material. This is often done in rolling sheet metal via cold-rolling[10]. You create more dislocations which serve as obstacles for dislocation motion which then increases the yield strength as seen below.

Figure 7-14: Work Hardening

<!-- image -->

Engineering drawing

###### 7.4.5 2. Solute Strengthening

$$\Delta \sigma _ { y } = G b \sqrt { c _ { s o l } } \epsilon _ { s o l } ^ { \frac { 3 } { 2 } }$$

where csol is the concentration of the solute and ϵsol is the lattice strain due to any size mismatch[10]. We talked about this phenomenon a bit during structure. When you replace the a solvent atom with a larger solute atom you create a region with a localizes stress field that will interact with dislocation and again impede dislocation motion, causing yield stress to increase[10].

###### 7.4.6 3. Grain Size Strengthening

$$\Delta \sigma _ { y } = \frac { \kappa } { d _ { g } }$$

Figure 7-15: Solute Strengthening

<!-- image -->

Icon

where κ is a materials constant and dg is the diameter of the grain. As you decrease the grain size there is less area for dislocation pile-p which is one method of reducing stress in your material[10]. Smaller grain sizes can only accommodate so many dislocations before the dislocations can no longer pile up and they must be removed from the grain. It should be noted here the the yield stress does not blow up to infinity as the grain size shrinks to zero[10]. Instead at about less than 10nm we see the yield stress begins to fall once again because now the grain is so small that only a single dislocation can fit inside a grain so you do not get enough dislocation pile-up.

Figure 7-16: Grain Size Strengthening

<!-- image -->

Flow chart

###### 7.4.7 4. Precipitate/Particle Strengthening

In this case the obstacle to dislocation motion is not a point defect, a dislocation, or a grain boundary, but instead we have a new phase with a defined particle radius, spacing, and mechanical/structural properties[10]. So when the dislocation encounters a defect the dislocation can do one of two things: 1.) Cut the precipitate/particle or 2.) Bow around the precipitates/particle. To cut through the particles we find the increase in yield stress to be:

$$\Delta \sigma _ { y } = \frac { \gamma _ { p - m } \pi r _ { p } } { b l } = \kappa ^ { 3 } \sqrt { r _ { p } f _ { p } }$$

where γp-m is the additional surface energy added when the particle is cut and thus is the surface energy of the particle/precipitate matrix, rp is the radius of the particle, b is the burgers vector, l is the average particle spacing, κ is a materials constant, and fp is the concentration or volume fraction of the particles[10].

To bow around the precipitates/particle the increase in yield stress is

$$\Delta \sigma _ { y } = \frac { G b } { l - 2 r _ { p } }$$

where G is the shear modulus, b is the burgers vector, l is the average distance between particles and rp is the radius of the particle[10]. You can see energetically that at very small particle diameters it is more energetically favorable to cut the particles because the energy penalty of creating an increased surface is less for smaller particles[10]. As the particles become larger bowing is more energetically favorable, for the same volume fraction of particles. As the volume fraction of particles or precipitates increases the critical radius for cutting vs. bowing decreases as you are now cutting even more particles which creates more surface area and an even larger energy penalty.

Figure 7-17: Bowing vs Cutting

<!-- image -->

Line chart

###### 7.4.8 Polymer Yielding: Shear Banding and Crazing

## Shear Banding:

Are zones of material alignment that are 1000s of nm wide and nucleate at stresses that are approximately G 10 and continue to grow as stress exceeds[10]. Shear band deformation is highly nonuniform. They are also not regions of high defect density but instead they are regions of chain alignment. Shear banding nucleation is also highly temperature dependent[10]. Typically for uniaxial tension shear bands will form at 45o relative to the applied stress(at locations of maximum shear stress).

Here is a good opportunity to talk about some asymmetry in yield criterion. Typically we find that the yield stress for uniaxial compression is larger than the yield stress for uniaxial tension[10]. In polymers this is particularly true as tensile stress will tend to open up more free volume which makes it easier for chains to align.

## Craze formation:

Also regions of highly localized deformation and they are distinct from a crack. Fibrils will span the craze. Crazes will form perpendicular to the loading axis with fibrils aligned with the loading axis. Crazing will not occur under compressive stress[10]. You can modify the von Mises criterion when considering shear banding and Tresca when considering crazing.

Figure 7-18: Shear Banding vs. Crazing

<!-- image -->

Engineering drawing

###### 7.4.9 Time-Temperature Dependent Plasticity:

We have previously discussed creep in relation to polymer LVE. Creep is time or temperature dependent plastic deformation in crystalline materials. Creep is particularly insidious because like fatigue the stress where creep or fatigue ensues is much much less than the reported or measured yield stress of a material[10]. This is because there are new plastic deformation mechanisms accessed at high T, high stress, and long times.

There are three typical creep regimes:

- Primary or Transient Creep
- Secondary or Steady State Creep
- Tertiary or Runaway Creep

Again as materials scientists we want to focus on predicting the creep strain rate, ˙ ϵc,

$$\dot { \epsilon } _ { c } = K _ { c } \sigma ^ { x } d _ { g } ^ { y } D _ { c } = K _ { c } \sigma ^ { x } d _ { g } ^ { y } D _ { o } \exp \left ( \frac { - Q _ { c } } { k T } \right )$$

where Kc is an empirical material specific creep constant, σ is the applied stress, dg is the grain diameter, Dc is the creep diffusivity, and Qc is the activation energy for that creep mechanism[10]. Now those diffusion mechanisms are diffusion of vacancies through the lattice or bulk diffusivity, diffusion of vacancies along grain boundaries, and diffusion of vacancies to dislocations[10].

###### 7.4.10 Lattice/Volume/Bulk Diffusion: Nabarro-Herring Creep

We have our equation for Nabarro-Herring Creep below:

$$\epsilon _ { \dot { N } H } = \frac { K _ { N H } \sigma D _ { o } \exp \left ( \frac { - Q _ { L } } { k T } \right ) } { d _ { g } ^ { 2 } }$$

the key things to see in this equation is the activation energy for lattice diffusion and the scaling behavior with the grain size[10].

###### 7.4.11 Grain Boundary Diffusion: Coble Creep

Here the number of diffusive pathways increases as the grain size decreases and remember that the activation energy for grain boundary diffusion is lower than for bulk[10].

$$\epsilon _ { C C } = \frac { K _ { C C } \sigma D _ { o } \exp \left ( \frac { - Q _ { G B } } { k T } \right ) } { d _ { g } ^ { 3 } }$$

###### 7.4.12 Dislocation Creep or Power Law Creep

Here the net motion of dislocation cores moves in direction of applied stress, i.e. macroscopic creep. The dependence on applied stress is critical as you can see the scaling behavior in the equation below. Additionally dislocation climb is the rate-limiting process[10].

$$\epsilon _ { D L C } = K _ { N H } \sigma ^ { 4 - 6 } D _ { o } \exp \left ( \frac { - Q _ { L } } { k T } \right )$$

We can now take a look at some key aspects of creep and in particular the scaling behavior of creep:

| Mechanism   | Q   | x   |   y |
|-------------|-----|-----|-----|
| NH          | QL  | 1   |  -2 |
| CC          | QGB | 1   |  -3 |
| DLC         | QL  | 4-6 |   0 |

We can see that DLC will dominate at high temperatures and high stress and Coble creep will dominate at lower temperatures compared to NH[10].

Figure 7-19: Deformation mechanism maps. Visualize and explain why certain mechanisms are predominant .

<!-- image -->

Engineering drawing

##### 7.5 3. Fracture Regime

Fracture is the last resort for material deformation mechanisms when all other elastic/plastic mechanisms are exhausted. Energy is dissipated by bond breaking[10]. In uniaxial loading, the stress required to break the material in two pieces, at the stress fracture. Again as in the case of yielding the theoretical stress required to fracture materials (Steel 4340 65GPa, Al 20GPA, Si 7GPA) is order of magnitudes lower than the actual stress required to fracture materials (Steel 4340-3GPa, Al .7GPA, Si .3GPA). This is because real materials typically contains cracks (inside, at surface, or at interfaces) and these micro-cracks act as stress concentrators[10]. And for an elliptical hole we can define the stress as a function of the distance from the stress concentrator

$$\sigma = \sigma _ { o } \left ( 1 + 2 \sqrt { \frac { a } { R } } \right )$$

and R at the tip of the crack is b2 a [10]. Brittle fracture occurs when the stress concentrates at a pre-existing crack tip is so high that the material will break catastrophically.

Figure 7-20: Stress Concentrator.

<!-- image -->

Engineering drawing

###### 7.5.1 Griffith's Theory of Brittle Fracture:

We can develop an equation for brittle fracture from Griffith by considering the surface area created as the crack grows and relieving stored elastic energy[10].

## Creating Surface Area as Crack Grows

To create the surface area of the crack as it grows we will have a change in the internal energy of the system

$$\Delta U _ { s u r f } = 4 a t \gamma$$

## Relieving Stored Elastic Energy

A similar change in internal energy will occur for the the relieved stored elastic energy

$$\Delta U _ { e l } = - \frac { \pi a ^ { 2 } t \sigma ^ { 2 } } { 2 E }$$

The crack will reach critical length when we minimize the total energy

$$\Delta U _ { t o t } = \Delta U _ { s u r f } + \Delta U _ { e l } = 0$$

Giving us the critical crack length

$$\sigma _ { f } = \sqrt { \frac { 2 \gamma E } { \pi a _ { c r i t } } }$$

###### 7.5.2 Orowan Theory of Ductile Fracture:

There are a number of materials, metals and polymers, which won't fracture in a completely brittle manner but instead from a small plastic zone prior to each crack elongation[10]. For these materials Orowan has a theory for ductile fracture which is:

$$\sigma _ { f } = \sqrt { \frac { E G _ { c } } { \pi a } }$$

where Gc is the strain energy release rate.

###### 7.5.3 Fracture Toughness:

The final theory for fracture toughness considers when a material breaks when the stress intensity factor reaches a critical factor[10]. The critical stress intensity factor depends on the mode of fracture: I, II, and III.

$$K _ { c } = f \sigma \sqrt { \pi a }$$

where f is a geometric constant factor and Kc is the fracture toughness and KI,II,III is the critical stress intensity factor under Mode I, II, or II loading.

When one looks at the impact energy or fracture toughness as a function of temperature for brittle materials (like BCC which doesn't have close packed slip planes) you will see a ductile to brittle fracture transition where the fracture toughness decreases dramatically as temperature decreases[10]. For ductile materials like FCC which has a number of slip planes you will not see this sharp transition.

###### 7.5.4 Fatigue

Fatigue (cyclic) loading occurs at applied stresses that are much much less than the stress at fracture but again like creep can lead to catastrophic failure at these low applied stresses.

Fatigue failure: fracture due to crack growth every cycle of loading or the crack growth increment per loading cycle which is defined below

Figure 7-21: Modes of Cracking.

<!-- image -->

Engineering drawing

$$\frac { d a } { d n }$$

where a is the crack length and n is the number of loading cycles[10].

We will deal with Static Fatigue and Cyclic or Classical Fatigue. Static fatigue occurs when a material is placed under a static or constant load and the crack faces of a material interacts with the environment, the crack tip becomes embrittled due to interaction with environment (stress corrosion cracking), the crack tip sharpens, the crack propagates, and the process repeats[10].

The more common fatigue scenario is cyclic or classical fatigue where a material is under a cyclic load/stress[10]. We need to define the cyclic applied stress specifically the frequency of the applied load, f, which is 1 τ where τ is the period of the applied stress. We also want to quantify the stress ratio, R

$$R = \frac { \sigma _ { \min } } { \sigma _ { \max } }$$

As materials scientists we want to avoid catastrophic failure and for fatigue that involves trying to estimate the number of cycles to failure, Nf , which is the number of cycles to grow a crack from initial length, ao, to the critical or catastrophic crack length, ac[10].
