Repository: sjyogesh23/Material_Science_RAG

# NewRAG

An offline chatbot that answers questions about a materials-science textbook. Every answer cites the
book and can highlight the exact passage on the PDF page. Questions outside the book get `#OutofContext`.

Runs fully on your machine: local models via [Ollama](https://ollama.com), an embedded Postgres
database, and a FastAPI web app. It also includes token-usage and architecture pages, and an
evaluation dashboard.

## Prerequisites

Install these first:

| What | Why | Download |
|---|---|---|
| Python 3.12 | runs the app | [python.org/downloads](https://www.python.org/downloads/) (on Windows, keep the "py launcher" option checked) |

File: extracted/textbooks/Materials_Science_and_Engineering/Materials_Science_and_Engineering.md (part 7 of 7)
<!-- image -->
There three distinct regimes of fatigue crack growth: I) The Slow-Growth Rate or NearThreshold Regime, II) Mid-Growth Rate or the Paris Regime, and III) High-Growth Rate Regime

#### I) Slow-Growth Rate or Near-Threshold Regime

In the slow-growth rate regime the crack won't grow initially until the threshold stress intensity

Figure 7-22: Fatigue Regimes.

<!-- image -->

Line chart

$$\Delta K = f \Delta \sigma \sqrt { \pi a }$$

Typically we say that when the rate of crack growth is 10-8mm/cycle or less the crack is dormant or growing a a near undetectable rate. Once the threshold stress intensity factor is reached the crack growth rate will increase but still the growth rate is extremely slow, still below one lattice spacing per cycle until we reach the Mid-Growth Rate or the Pairs Regime[10].

#### II) Mid-Growth Rate or Paris Regime

In the Mid-Growth Rate or Paris Regime we actually have an equation or law to describe fatigue crack growth, aptly named the Paris Law:

$$\frac { d a } { d N } = C \Delta K ^ { m }$$

where C and are empirical constants which depend on the material, the applied stress, frequency, and R[10].

We can use Paris law to predict the number of cycles to failure, Nf

factor, ∆Kth, is reached where which leads to

$$\int _ { 0 } ^ { N _ { F } } d N = \int _ { a _ { o } } ^ { a _ { c } } \frac { d a } { C ( f \Delta \sigma \sqrt { \pi a } ) ^ { m } }$$

Figure 7-23: S-N Curve.

<!-- image -->

Line chart

$$N _ { f } = \frac { 1 } { C ( f \Delta \sigma \sqrt { \pi } ) ^ { m } } \left [ \frac { a _ { c } ^ { 1 - \frac { m } { 2 } } - a _ { o } ^ { 1 - \frac { m } { 2 } } } { 1 - \frac { m } { 2 } } \right ]$$

where ao is the initial crack length and remember that ac

$$a _ { c } = \frac { 1 } { \pi } \left ( \frac { K _ { I C } } { \sigma _ { \max } } \right ) ^ { 2 }$$

Fatigue cracks are marked via striations on the fracture surface.

#### III) High-Growth Rate Regime

The last stage is the high-growth rate regime is characterized by an orders of magnitude increase in the crack growth rate and additional cleavage in the material or microvoid coalescence[10]. This is the end region where catastrophic crack failure will occur throughout the material. We need to take the material out of service before we reach this regime[10].

One way that we can try to predict the lifetime of materials is by looking at empirically determined S-N curves. S is the stress amplitude so the difference between the maximum and minimum applied stress. N is again the number of cycles. We can look at the curve and determine when the material will fail.

## Part V Electrochemistry

## THIS PAGE INTENTIONALLY LEFT BLANK

### Chapter 8

## Electrochemistry

Over time eventually all materials will degrade. Polymers can be dissolved in organic solvents or crosslinks can be destroyed by UV radiation. Ceramics typically deteriorate in applications where they are utilized at very high temperatures or other extreme environments. And metals will typically undergo corrosion. Corrosion is often the unintentional attach typically at the surface. It is a very significant problem which we typically spend 5% of the GDP each year to prevent corrosion, perform maintenance, or deal with the catastrophic failures due to corrosion[1]. So this is a very stable career choice for Materials Scientists and Mechanical Engineers and one that is very in-demand as the old guard of corrosion engineers are retiring.

What are some examples of corrosion that you have encountered?

There are multiple types of corrosion including[1]:

##### 8.1 Types of Corrosion:

## · Uniform Attack

- Occurs uniformly over the entire exposed surface

## · Galvanic Corrosion

- Occurs when two different metals are electrically connected and exposed to conducting medium

## · Crevice Corrosion

- Concentration difference of ions builds up in the crevices between materials. Very localized corrosion

## · Pitting

- Localized corrosion occurring in small pits or holes

## · Intergranular Corrosion

- Occurs preferentially along grain boundaries

## · Erosion-Corrosion

- Combined chemical attach and mechanical wear

## · Stress Corrosion

- Insidious form of corrosion associated with stress corrosion cracking (SCC). Corrosion of a material under applied or residual stress.

## · Hydrogen Embrittlement

- Hydrogen induced cracking, H attack

We will cover most of these forms but all of these forms of corrosion are similar in the fact that they involve an electrochemical reaction whereby electrons are lost and gained[1]. These reactions are also called redox reactions which is an abbreviation of reduction and oxidation reactions[1].

##### 8.2 Electrochemical Nature of Corrosion: Redox Reactions

Corrosion is an electrochemical process where by an element will either gain or lose electrons. During oxidation the element will lose it's valence electrons. During reduction electrons are gained[1].

Let's look at a couple of examples for oxidation:

$$F e \rightarrow F e ^ { 2 + } + 2 e ^ { - }$$

$$A l \rightarrow A l ^ { 3 + } + 3 e ^ { - }$$

$$2 H ^ { + } + 2 e ^ { - } \rightarrow H _ { 2 }$$

$$C u ^ { 2 + } + 2 e ^ { - } \rightarrow C u$$

##### 8.3 Electrochemical Cell

These type of reactions which involve only half of the entire redox reaction process are called half cell reactions.[1] They are also called half-cell reactions because they are only describing one half of our typical electrochemical cell which can be seen below[1]:

A couple of key things to note about this diagram. The cathode is defined as positive because it is the electrode where electrons flow in[1]. Theanode is defined as negative as it gives up electrons[1]. Additionally, you can see that cathode is where the reduction reaction occurs and that at the anode the oxidation reaction occurs[1]. In an electrochemical cell or in a redox reaction reduction cannot occur without corresponding oxidation from mass and charge balance consideration. We should also think about the sign of the potential that we measure. If the electrons actually do flow from the anode to the cathode as shown in the figure above the potential should

Now how about reduction be positive. If the electrons flow in the opposite direction from cathode to anode then we will measure a negative potential and we have mistakenly set up our cell and misidentified the cathode and anode materials.

Figure 8-1: Electrochemical Cell.

<!-- image -->

Engineering drawing

Let's take a look at on typical electrochemical cell composed of iron as one of the electrodes and copper for the other[1]. The iron is immersed in a 1M solution containing Fe2+ ions and the copper is immersed in a 1M solution containing Cu2+ ions and it is separated by a membrane as seen below:

Figure 8-2: Cu-Fe Electrochemical Cell.

<!-- image -->

Engineering drawing

Figure 8-3: Cu-Fe Electrochemical Cell.

<!-- image -->

Engineering drawing

## Let's start simple where will the electrons flow in this cell?

Well the only way that we can find that out is by actually measuring the potential but we can get some idea by looking at the electronegativity of each material[1]. The electronegativity of Cu is 1.9 and the electronegativity of Fe is 1.83. Thus we should expect that Cu should pull electrons from Fe[1].

#### 8.4 Standard emf Series:

We can also get an idea about the willingness of a material's affinity to either give up or gain electrons by looking at a Standard emf Series or a Standard Electrode Potential Series.

You can see that the potential that are at the top of the list are positive and they are materials that are increasingly inert or noble[1]. In other words these materials have a large electronegativity and want to grab electrons. Thus they are typically cathode materials where reduction will take take place[1]. As you move down the list you see that the materials become less noble, more active, and these materials have a very low electronegativity. They want to give away electrons. Note above these are all reduction reactions so the values are assessing in a standard cell how well these materials would fair as cathode materials (positive good, negative bad cathodes should be anodes).

#### 8.5 Half Cell and Full Cell Reactions:

So let's look back at our old friend the Cu-Fe cell. Let's assume that from our investigation into electronegativity and looking at the the Standard emf chart that we think that Cu is going to be the cathode where electrons will be gained and reduction will occur and the anode material will be iron where electrons are lost and oxidation occurs[1]. Let's write these two half cell reaction first at the cathode:

Figure 8-4: Standard Electrode Potential Series measured with reference to a standard hydrogen electrode which consists of an inert platinum electrode in a 1M solution of H+ ions saturated with hydrogen gas.

| Cathodic l'inert)   | Emt Series                                                             | Standard, Potential (V)                       |
|---------------------|------------------------------------------------------------------------|-----------------------------------------------|
| anodic (reactive)   | Electrode Reaction Au+3e→An ￥d_∂l++zkd AgteAg 2++2eCu N+2e→V uzs22tuz | 1.42 1.2 0.8 12.0 -0.126 -0.250 -0.440 -0.743 |

$$C u ^ { 2 + } + 2 e ^ { - } \rightarrow C u$$

This half cell reaction will be referred to as the Eocathode . Now for the anode:

$$Z n \rightarrow Z n ^ { 2 + } + 2 e ^ { - }$$

This half cell reaction will be referred to as the Eoanode . So the full cell reaction will be simple the cathode plus the anode reaction which gives us:

$$Z n + C u ^ { 2 + } \rightarrow C u + Z n ^ { 2 + }$$

The overall potential of the cell will then be given as:

$$E _ { c e l l } ^ { o } = E _ { c a t h o d e } ^ { o } - E _ { a n o d e } ^ { o }$$

where in this case the values of Eocathode = 0.340 according to our table and the value of Eoanode = -0.440. Notice the negative sign here because at the anode we don't have reduction we have an oxidation reaction. So the overall potential is 0.780V[1]. This value is positive and thus the reaction will proceed spontaneously. If you get a value that is negative then the reaction cannot proceed and you

#### 8.6 What Material Corrodes in Galvanic Corrosion?

You have just done an experiment with a Glavanic electrochemical cell, two metals immersed in a conducting medium and electrically connected. But now you might be asking which material will corrode. Well let's look at what is happening at the cathode first[1]. Electrons are being pulled to copper and they are going to combine with the Cu2+ ions in the solution and electrodeposit Cu on the surface of the cathode. So the copper electrode will grow essentially[1]. Now on the other side at the anode the Fe is losing electrons and must dissociate and form Fe2+ ions in solution so the Fe anode will start to corrode! We can also tell which material in a standard cell configuration will corrode by simply looking at the Standard emf chart and seeing which is more anodic or active, that is the material that will corrode!

Let's do another example with Fe-Zn

Figure 8-5: Fe-Zn Electrochemical Cell.

<!-- image -->

Engineering drawing

What is the electronegativity of each material?

Fe is 1.8 and Zn is 1.65.

Which is more noble and which is more active according to the Standard emf? Fe is more noble and Zn is more active.

Write the half cell reactions

Write the full cell reactions

$$F e ^ { 2 + } + 2 e ^ { - } \rightarrow F e$$

$$Z n \rightarrow Z n ^ { 2 + } + 2 e ^ { - }$$

Figure 8-6: Fe-Zn Electrochemical Cell.

<!-- image -->

Engineering drawing

$$F e ^ { 2 + } + Z n \rightarrow F e + Z n ^ { 2 + }$$

Calculate the overall potential

$$E _ { c e l l } ^ { o } = E _ { c a t h o d e } ^ { o } - E _ { a n o d e } ^ { o } = - 0 . 4 4 0 + 0 . 7 6 3 = 0 . 3 2 3 V$$

Which material will corrode? Which will electrodeposit?

Zn will corrode and Fe will electrodeposit.

#### 8.7 Nernst Equation:

So far we have been dealing with a very idealized situation, we have always been at room temperature and at 1M solutions[1]. But this is often not the case as temperature and concentrations will typically deviate from this idealized scenario[1]. Luckily we can derive from thermodyanamics an equation which describes this change in potential as a function of temperature and activity/concentration. The electrochemical work is defined as:

$$W = \Delta G = Q E = - n F E$$

where Q is charge (Coulomb), n is the number of moles of electrons exchanged in a chemical reaction, F is the Faraday Constant (F = Nave), and E is the cell voltage[1]. At standard conditions, the conditions we have been working with up to this point, the change in Gibbs free energy is

$$\Delta G ^ { o } = - n F E ^ { o }$$

Now in general we have the relation that the change in free energy for a chemical reaction is

$$\Delta G - \Delta G ^ { \rho } = R T \ln \frac { \Pi a _ { p r o d u c t s } } { \Pi a _ { r e a c t a n t s } }$$

where Πaproducts are the arithmetic products and reactants. Or similarly

$$E - E ^ { o } = - \frac { R T } { n F } \ln \frac { \Pi a _ { p r o d u c t s } } { \Pi a _ { r e a c t a n t s } }$$

$$E - E ^ { o } = - \frac { R T } { n F } \ln \frac { a _ { F e ^ { 2 + } } } { a _ { C u ^ { 2 + } } }$$

This is the Nernst equation which is a function of temperature and the activity/concentration.

#### 8.8 Methods to Protect Against Galvanic Corrosion:

There are some relatively simple and straightforward methods to protect against corrosion which can include adding an insulating layer or a coating layer between two metals to break the metal or conducting contact[1]. Polymers are great materials for this. You should also avoid leaving any pockets or crevices uncoated as these are insidious sites for corrosion, specifically crevice corrosion to occur. One of the more creative ways to avoid this issue of corrosion is to provide cathodic protection using a sacrificial anode[1].

##### 8.8.1 Cathodic Protection:

This mode of protection will be effective for every type of corrosion we previously discussed. Remember that corrosion will occur when the material gives up electrons so to avoid having our material of interest corrode we have to find another source to give up electrons[1]. This can be done using a sacrificial anode or using an imposed current to force electrons to flow in the desired direction. Let's talk about the sacrificial anode method first.

##### 8.8.2 Sacrificial Anode

Let's consider an example of an electrochemical cell where we have Cu as the cathode, Fe as the anode which is also connected to Zn. What will happen in this cell? Well look at the electronegativities of Cu, Fe, and Zn. Cu is the most electronegative, then Fe, then Zn[1]. So Cu will pull electrons from Zn and Fe. Fe is going to give electrons to Cu but also pull electrons from Zn. And Zn will give electrons to both Cu and Fe. So the Cu will note corrode and will electrodeposit. While Fe will give up electrons to Cu it will also gain electrons from Zn so it will not electrodeposit[1]. Additionally remember reactions proceed in the direction where the energy barrier is the lowest so pulling electrons from Zn is easier than Fe.

or for our Cu-Fe example Finally Zn will corrode as electrons are being pulled away by Fe and Cu. This is the sacrificial anode method of protecting against corrosion because we are adding an anode material that is more active than the material we are trying to protect against corroding and we are sacrificing this new material to die a corrosion death, but for a very good cause.

Figure 8-7: Sacrificial Anode.

<!-- image -->

Flow chart

This technique is commonly done for ships and first discovered by Davy and Faraday in 1824 when they placed iron sacrificial anodes to the copper sheath of the hull below the waterline[1]. This technique is also used in pipelines as well.

##### 8.8.3 Imposed Current

Another and often more costly methods is to apply a biased or imposed current on your system to prevent a material from corroding. What you do is insert a power supply into your circuit as seen below.

You can increase the applied voltage and bias the flow of electrons towards the material that you are trying to protect from corrosion.

#### 8.9 Redox Reactions with Kroger Vink Notation:

We can also write these oxidation and reduction reactions using Kroger Vink notation[12]. The reaction for reduction written in Kroger Vink notation can be seen below

$$O _ { O } ^ { x } = \frac { 1 } { 2 } O _ { 2 } ( g ) + V _ { \ddot { O } } + 2 e ^ { ^ { \prime } }$$

The way you want to think about this equation is that oxygen has been removed to the gas phase and left behind oxygen vacancies and the oxide has gained two electrons, thus reduction[12].

The equilibrium constant is then

Figure 8-8: Imposed Current.

<!-- image -->

Flow chart

$$K _ { R } = n ^ { 2 } [ V _ { \dot { O } } ] P _ { O _ { 2 } } ^ { \frac { 1 } { 2 } }$$

where n refers to the electrons. We use this notation because n-p types semiconductors refer to electrons a n and holes as p[12]. The oxidation reaction would then be the consumption of oxygen vacancies

$$\frac { 1 } { 2 } O _ { 2 } ( g ) + V _ { \dot { O } } = O _ { O } ^ { x } + 2 h ^ { \cdot }$$

where h refers to the holes[12]. Oxygen vacancies were consumed, oxygen inserted into the oxide lattice, and two electrons were taken. Similarly the oxidation equilibrium constant is

$$K _ { O } = \frac { p ^ { 2 } } { [ V _ { O } ^ { . } ] P _ { O _ { 2 } } ^ { \frac { 1 } { 2 } } }$$

where p refers to the holes here.

##### 8.9.1 Brouwer Diagrams

Now we can look at even more complex defect reactions and determine at what temperatures and oxygen partial pressures a specific reaction is dominant[12].

When we are thinking about the possible reactions that can occur you should consider

- Schottky or Frenkel
- Electronic Defects
- Oxidation and Reduction

## · Impurity Incorporation

Let's take a look at pure MgO and the dominant reactions at different ranges of partial pressures of oxygen[12]. In pure MgO we don't have to worry about impurity incorporation so we are left with the following reactions possible reactions

$$O _ { O } ^ { x } = \frac { 1 } { 2 } O _ { 2 } ( g ) + V _ { \ddot { O } } + 2 e ^ { ^ { \prime } }$$

$$\ n u l l \rightarrow V _ { M g } ^ { ^ { \prime \prime } } + V _ { \ddot { O } }$$

$$n u l l \rightarrow e ^ { ^ { \prime } } + h ^ { \cdot }$$

(8.25)

So with these equations we have the total electroneutrality equation below

$$n + 2 [ V _ { M \varrho } ^ { ^ { \prime \prime } } ] = 2 [ V _ { \overset { \cdot } { O } } ] + p$$

So we have four unknowns in the above equations: V ′′Mg , V .. O , e′ , andh. and four equations so we can solve at this point but we can make life a little bitter easier by using a Brouwer approximation[12]. The Brouwer approximation considers conditions where one positive and negative sign dominate above all others which is usually the case due to the Arrhenius behavior with temperature and also partial pressure as well. So what are our potential Brouwer approximations? Well they are

$$2 [ V _ { M g } ^ { ^ { \prime \prime } } ] = p$$

$$n = 2 [ V _ { \dot { O } } ]$$

$$2 [ V _ { M g } ^ { ^ { \prime \prime } } ] = 2 [ V _ { \ddot { O } } ]$$

$$n = p$$

We can make a further simplification if we know the electronic bandgap of MgO is very large so the concentration of Shotkky defects will be much greater than the intrinsic electronic defects at high temperatures[12]. So now we have 3 Brouwer regimes one at high partial pressures of oxygen, one at low partial pressures of oxygen, and one intermediate range[12]. The high partial pressures of oxygen will be dominated by the first Brouwer approximation, the low partial pressure of oxygen range will be dominated by the second Brouwer approximation, and the intermediate case will be dominated by the 3rd Brouwer approximation[12]. So lets start at low partial pressure of oxygen we have our Brouwer approximation below

$$n = 2 [ V _ { \dot { O } } ]$$

we can then use the rate relations for our other three interactions

$$K _ { s } = [ V _ { M g } ^ { ^ { \prime \prime } } ] [ V _ { \dot { O } } ^ { \, \text {J} } ]$$

$$K _ { i } = n p$$

$$K _ { R } = n ^ { 2 } [ V _ { \mathcal { O } } ] P _ { \mathcal { O } _ { 2 } } ^ { \frac { 1 } { 2 } }$$

We can now write the expressions for the concentration of all our defects in this regime to get

$$n = ( 2 K _ { R } ) ^ { \frac { 1 } { 3 } } P _ { O _ { 2 } } ^ { \frac { - 1 } { 6 } }$$

$$p = \frac { \stackrel { K _ { i } } { K _ { i } } } { n }$$

$$1 [ V _ { M g } ^ { ^ { \prime \prime } } ] & = \frac { K _ { S } } { [ V _ { \ddot { O } } ] } & ( 8 . 3 7 ) \\$$

$$1 [ V _ { \dot { O } } ] = \frac { 1 } { 2 } ( 2 K _ { R } ) ^ { \frac { 1 } { 3 } } P _ { O _ { 2 } } ^ { \frac { - 1 } { 6 } } \\$$

(8.39)

The same can be done for the middle partial pressure regime which gives us our Brouwer approximation as

$$2 [ V _ { M g } ^ { ^ { \prime \prime } } ] = 2 [ V _ { \dot { O } } ]$$

We can once again write our expression for the concentration of all our defects in this regime

$$n = ( K _ { R } K ^ { \frac { - 1 } { 2 } } ) ^ { \frac { 1 } { 2 } } P _ { O _ { 2 } } ^ { \frac { - 1 } { 4 } }$$

$$p = \frac { \stackrel { K _ { i } } { K _ { i } } } { n }$$

$$1 [ V _ { \ddot { O } } ] = K _ { S } ^ { \frac { 1 } { 2 } }$$

$$1 [ V _ { M g } ^ { ^ { \prime \prime } } ] = K _ { S } ^ { \frac { 1 } { 2 } }$$

(8.45)

Finally we have the final high partial pressure of oxygen regime which gives us our Brouwer approximation as

$$p = 2 [ V _ { M g } ^ { ^ { \prime \prime } } ]$$

We get our final concentrations for all the defects in this regime

Figure 8-9: Brouwer Diagram MgO.

<!-- image -->

Line chart

$$n = ( \frac { K _ { i } K _ { R } } { 2 K _ { S } } ) ^ { \frac { 1 } { 3 } } P _ { O _ { 2 } } ^ { \frac { - 1 } { 6 } } \\$$

$$p & = \frac { K _ { i } } { n } \\$$

$$1 [ V _ { \mathring { O } } ] = \frac { K _ { R } } { n ^ { 2 } P _ { O _ { 2 } } ^ { \frac { 1 } { 2 } } } \\$$

$$1 [ V _ { M g } ^ { ^ { \prime \prime } } ] = \frac { K _ { S } } { [ V _ { \ddot { O } } ] } & & ( 8 . 5 0 )$$

(8.51)

and what we finally end up with is a Brouwer diagram like the one below[12]

## Part VI

## Polymeric Electrical, Optical, and Magnetic Materials

### Chapter 9

## Polymers, Soft Matter, and Composites

#### 9.1 Soft Matter

Soft materials is a class of materials that includes polymers, colloids, liquid crystals, nanoparticles, and hybrid organic-inorganic materials systems[13, 14, 15]. We are primarily going to focus on polymers but the governing physics and foundation that we will develop will apply more broadly to soft materials and be particularly relevant to biological systems as well as most biological systems are composed primarily of soft materials[13, 14, 15].

The key to the interesting properties of soft matter is that most intermolecular interactions in soft matter systems have energies (enthalpies) on the scale of approximately 1 kT[13, 14, 15]. By comparison, most hard materials such as metals or ceramics are held together by much stronger covalent bonds, which have energetic interactions on the order of 10-100 kT. In other words, soft matter is held together by very weak intermolecular interactions, which leads to large fluctuations in thermodynamic quantities that determine the interesting physical behavior of polymer systems. In particular, this means that intermolecular bonds can be easily broken by applied stimuli, such as a pulling force[13, 14, 15]. One consequence of the prevalence of weak intermolecular bonds is that soft matter is highly adaptive, meaning that systems can undergo significant changes in response to stimuli. Adaptive behavior is particularly prominent in biological systems. For example, many proteins, such as transporters or receptors, rely on large conformational changes that are only possible in soft matter systems because bonding interactions are relatively weak[13, 14, 15]. That said, soft matter systems can still be strong and robust with respect to physical stimuli, since very strong properties can be built up from a very large number of weak interactions. For example, Kevlar, a prominent synthetic polymer, is used in bulletproof vests due to its ability to withstand impact, a property derived from a large number of weak interactions that are enhanced by the structure of the Kevlar backbone[13, 14, 15]. The physical consequences of these weak enthalpic interactions will become more apparent when we start discussing the thermodynamics of polymeric systems in future lectures. As we continue in the class we will also clarify the origin of different types of bonds, the impact of molecular geometry and structure, the role of fluctuations in position and conformation, and the interplay of enthalpy and entropy over several important length scales.

Throughout the study of soft matter, we will be interested in understanding polymeric behavior on different length scales, or equivalently, we will be interested in hierarchical behavior[13, 14, 15]. This is due to the multitude to length scales associated with soft matter systems. Typically, we can think of bonding behavior as relevant on the Angstrom or nanometer length scale, while selfassembled biological structures such as DNA, viruses, and cellular components have properties associated with the 10s to 100s of nanometers, or even up to the micrometer length scale[13, 14, 15].

What we will find, though, is that the properties of soft matter relies on the bridging of length scales - polymers that have widths on the order of nanometers, but lengths of up to meters[13, 14, 15]. It is a challenge to study systems across these length scales, and is unusual in the study of hard materials!

#### 9.2 Polymer Chain Conformations:

We now know how to create polymers and we have discussed some of the unique characteristics of polymer chains (inter vs intramolecular bonding)[13, 14, 15]. We also have seen some of the different polymer architectures that we will encounter but we haven't really talked much about polymer conformations. I make a distinction here between architecture and conformation[13, 14, 15]. Polymer architecture has a connotation referring to the the structure of the polymer whereas a polymer chain conformation has a connotation which refers to the instantaneous state of the polymer especially when subjected to an external stimuli[13, 14, 15].

In our discussion of polymer chain conformations we will start simple and build up from a simple homopolymer with a very high molecular weight. So this polymer architecture is simply linear, flexible, chain or if you like macroscopic analogies spaghetti. And the flexibility of the chain will be governed by the intramolecular bonding of the repeat unit, as well as other factors which we will get into in depth when we discuss the glass transition temperature[13, 14, 15]. One of the key ways that we can characterize a polymer chain conformation, just like we did with molar mass in the previous lecture, is by describing the effective size of a single polymer chain in solution. Now you might reasonably think that the size of a linear polymer chain is simply the length of the monomer or repeat unit multiplied by the number of repeat units[13, 14, 15]. However, this is not the case as we are interested in the effective size of the polymer which is the space occupied by the polymer. We will see in this lecture that depending on the temperature, solvent, and local environment even this simple polymer chain can adopted a highly coiled collapsed structure, an highly elongated structure, or even in the most extreme circumstances a fully elongated structure[13, 14, 15]. We also know from our supplemental thermodynamics notes that polymers can adopt a large number of possible conformation, microstates. The conformation and thus the effective size of the polymer can change rapidly. This means that we will also have to develop a metric to measure the size of the polymer which is probabilistic in nature.

You can see this in the embedded video in the PowerPoint slides.

We will describe in detail several different models which will describe the effective size of polymers with increasing complexity

- Ideal/Freely Jointed Chain Model
- Mathematician's Ideal Chain
- Chemist's Chain in Solution and Melt Model

## · Physicist's Ideal Chain

We will examine the differences in each model and how the scaling changes depending on some of the factors mentioned above.

##### 9.2.1 Characterizing Polymer Size: Mean-Squared-Displacement

We have just mentioned that describing the effective size of the polymer can be tricky and it is not just a matter of adding up the monomer lengths. This problem becomes even more complex when we are dealing with polymers with a more complex architecture, i.e. branched, dendrimer, star polymers, syndiotactic, etc[13, 14, 15]. How do we characterize the size of a polymer then? Well the tool that we will use is the root mean squared end to end distance (RMSD) which is shown below

$$\langle r ^ { 2 } \rangle ^ { \frac { 1 } { 2 } }$$

where r is the vectorial position of the polymer at one end and the other end in 3D, seen in the image below

Figure 9-1: End-to-End Distance

<!-- image -->

Engineering drawing

We take the square because this will give us a quantity in units of length. Note as well that the 〈〉 indicates an average quantity as we will typically average over many microstates and conformations[13, 14, 15]. You can also see that by squaring the r we will never have negative values. Now there are many ways of calculating a mean square displacement. One method is simply averaging the end-to-end displacement values of a single polymer chain as it moves and fluctuates over time or you can average one snapshot of identical polymer chains which are all under the same external stimuli/experimental conditions[13, 14, 15].

To get started let's do a quick couple of extreme example of a linear rigid rod like polymer architecture that is stretched to the fully extended position. This polymer has a monomer length of l and the number of monomers is as always n. What is the MSD end-to-end distance?

Figure 9-2: Rigid vs Coiled Polymer

<!-- image -->

Engineering drawing

Well let's start with the r vector? It is nl! So

$$\langle r ^ { 2 } \rangle ^ { \frac { 1 } { 2 } } = n l = L$$

where L is the contour length of the polymer, the fully extended distance. What would be the MSD end-to-end distance of polyethylene with a Dp,n of 10000? Approximately 1.5µm.

##### 9.2.2 Ideal/Freely Jointed Chain (FJC)/Gaussian Model

Now the above example is an very extreme situation, although an important one to consider. However, polymers are not typically fully extended and this is an energetically unfavorable microstate. To describe a more typical polymer conformation let's start with a simpler model[13, 14, 15]. Let's consider an ideal polymer chain where we assume that there are no intramolecular steric interactions along the polymer chain[13, 14, 15]. This means that the polymer can intersect itself along the backbone without any penalty. This is the Ideal/FJC/Gaussian Chain Model.

Figure 9-3: Ideal Chain Model [16]

<!-- image -->

Engineering drawing

So again here we have a polymer chain with a monomer length, l, and a number of monomers, n. We also assume that in addition to the ability of chain to cross over itself the monomers can rotate in any dimension with respect to one another[13, 14, 15]. We are essentially ignoring the constraints that double or triple carbon bonds can place on polymer rotation, steric or repulsive interactions, or intermolecular interactions. So with all of these assumptions we can describe the polymer as essentially performing a random walk through space in time. Or alternatively we can construct a polymer chain by placing each monomer in a position in space using a stochastic or random algorithm (Monte Carlo)[13, 14, 15]. In this random walk the step size would be fixed at l from the previous step/monomer and would continue until reaching n random steps. Thus the position of monomer i and i+1 are completely uncorrelated.

##### 9.2.3 Mathematician's Ideal Chain Derivation for Ideal Chain/FJC Model

We can derive the MSD of of the FJC Chain model without using a probabilistic perspective as well and this might be a little more intuitive for some people, at least it was for me. Again remember that in the random walk or ideal model we ignore bonding and it is really unphysical in most cases. The end-to-end distance of the Ideal Chain/FJC model can be derived using a different mathematical formalism, sometimes referred to as the Mathematician's Ideal Chain[13, 14, 15]. We again assume n monomers with a fixed monomer length l and which is represented as a vector in 3D space ⃗li where this vector refers to monomer i.

Figure 9-4: Mathematician's Ideal Chain Derivation

<!-- image -->

Engineering drawing

So the end to end distance vector is

$$\vec { r } = \vec { l } _ { 1 } + \vec { l } _ { 2 } + \dots + \vec { l } _ { n } = \sum _ { i = 1 } ^ { n } \vec { l } _ { i }$$

On average what will be the value of 〈⃗r〉? Remember that for the ideal polymer chain each step positive or negative is equally likely, these steps are uncorrelated[13, 14, 15]. So on average the value of 〈⃗r〉 = 0.

The better question is what will be 〈⃗r2 〉 and we can write this as the dot product

$$\langle \vec { r } _ { i } \cdot \vec { r } _ { j } \rangle = \left \langle \sum _ { i = 1 } ^ { n } \vec { l } _ { i } \cdot \sum _ { j = 1 } ^ { n } \vec { l } _ { j } \right \rangle$$

where i and j refer to monomer i and monomer j. Remember that the dot product is

$$\vec { l } _ { i } \cdot \vec { l } _ { j } = | l _ { i } | | l _ { j } | \cos \theta _ { i j }$$

We can show the MSD in matrix notation as well

$$\langle \vec { r } _ { i } \cdot \vec { r } _ { j } \rangle = \left [ \begin{array} { c c c c c c c } \vec { l } _ { 1 } \cdot \vec { l } _ { 1 } & \vec { l } _ { 1 } \cdot \vec { l } _ { 2 } & \vec { l } _ { 1 } \cdot \vec { l } _ { 3 } & \dots & \vec { l } _ { 1 } \cdot \vec { l } _ { n } \\ \vec { l } _ { 2 } \cdot \vec { l } _ { 1 } & \vec { l } _ { 2 } \cdot \vec { l } _ { 2 } & \dots & & \\ & & \ddots & & \\ & & & & \\ \vec { l } _ { n } \cdot \vec { l } _ { 1 } & \dots & & & \vec { l } _ { n } \cdot \vec { l } _ { n } \end{array} \right ]$$

Now let's think about the value of the dot product on the diagonal component. The magnitude will simply be l2 for every component but now we need to think about the cos θ between the two vectors[13, 14, 15]. Well for the diagonal component they will always be pointing in the same direction so the angle will be 0o and then cos 0o = 1.

Now for the off diagonal components. Let's keep it simple and think about the 1D scenario. Well there the value of cos θ = 1 or = -1. But remember we are concerned about the averages so since both positive and negative steps are equally probable (Markov/Monte Carlo) or uncorrelated so on average the value of cos θ = 0[13, 14, 15].

So the matrix reduces to

$$\langle \vec { r } _ { i } \cdot \vec { r } _ { j } \rangle = \left [ \begin{array} { c c c c } l ^ { 2 } & 0 & 0 & \dots & 0 \\ 0 & l ^ { 2 } & \dots & & \\ \vdots & & & \ddots & \\ & & & & \\ 0 & \dots & & & l ^ { 2 } \end{array} \right ]$$

Thus the sum of this matrix becomes

$$\langle r ^ { 2 } \rangle = n l ^ { 2 }$$

just as we obtained previously with our other probabilistic method!

#### 9.3 The Chemist's Polymer Chain Model

So far we have neglected a lot of detail in describing polymer chains that make the previous models a bit unphysical. We have neglected taking into account restrictions in bond angles to to steric hindrance along the backbone chain a well as any solvent effect and how that may affect the end-to-end distance of the polymer chain[13, 14, 15].

Here, we will introduce two new effective parameters, C∞ and α, that can be used to correct for problems in the simple random walk model end-to-end distance based on known bonding constraints and solvent considerations. Note that in a random walk, C∞ = α = 1. The parameter C∞ is used to take into account restrictions due to bonding and steric hindrance from the polymer chain, while the parameter α takes into account effects from the solvent[13, 14, 15]. This improved models is referred to as the Chemist's Polymer Chain in Solution and Melt model. This model is more physically accurate as this model considers bond angle restrictions between adjacent atoms (or monomers) due to chemistry. This governing equation for the Chemist's model is

$$\langle r ^ { 2 } \rangle = n l ^ { 2 } C _ { \infty } \alpha ^ { 2 }$$

Let's figure derive where these new values come from starting with going back to the matrix that we developed in the FJC model. So in the Chemist's Model we assume that we have a fixed bond angle θ, makes sense thinking of polyethylene[13, 14, 15]. Now the dot product of monomer i and i +1 will be

$$\vec { l } _ { i } \cdot \vec { l } _ { i + m } = l ^ { 2 } ( - \cos \theta ) ^ { m }$$

where m is an integer denoting the number of monomers away from monomer i, the θ keeps getting multiplied because of the projection of the the bond onto the next neighbor. You can see this model schematically here

Now we can adjust our previous matrix and get

$$\langle \vec { r } _ { i } \cdot \vec { r } _ { j } \rangle = \left [ \begin{array} { c c c c } l ^ { 2 } & l ^ { 2 } ( - \cos \theta ) & l ^ { 2 } ( \cos \theta ) ^ { 2 } & \dots & l ^ { 2 } ( - \cos \theta ) ^ { n - 1 } \\ l ^ { 2 } ( - \cos \theta ) & l ^ { 2 } & \dots & & \\ \vdots & & & \ddots & \\ l ^ { 2 } ( - \cos \theta ) ^ { n - 1 } & \dots & & & l ^ { 2 } \end{array} \right ]$$

And once you sum this matrix we find that

$$\langle r ^ { 2 } \rangle = n l ^ { 2 } \left ( \frac { 1 - \cos \theta } { 1 + \cos \theta } \right )$$

This factor of 1-cos θ 1+cos θ is

## hemist h ain Mode s

Figure 9-5: Chemist's Chain Model

<!-- image -->

Engineering drawing

$$C _ { \infty } = \frac { 1 - \cos \theta } { 1 + \cos \theta }$$

$$\langle r ^ { 2 } \rangle = n l ^ { 2 } C _ { \infty }$$

where C∞ is the Flory characteristic ratio can be thought of as a measure of the stiffness of your monomer unit or how hard it is to rotate[13, 14, 15]. You can look up this ratio for a number of different polymers and we should know that for C-C bonds θ = 109.5o . Much more on Flory to come.

##### 9.3.1 Rotational Isomeric States

Now this is an improvement but we have missed something very important and it is related to our discussion of conformers vs. isomers[13, 14, 15]. We have previously briefly mentioned that there are certain molecules with different isomeric states, i.e. same chemical formula but distinct structures that can't be related via rotation around a bond. A conformer or conformational isomer can be related different structures via rotations around a single bond and these different rotational states are called rotational isomeric states (RIS)[13, 14, 15]. Additionally these different states will each have different potential energies and thus we will find these different RIS states according to the weighted probabilities determined by the rotational potential V (φ). We can see the different

so we now get that RIS states of a conformer n-butane here Here there are clearly high energy states where the bulky methyl groups overlap with either a hydrogen or another methyl group. Then we have our lower energy conformation as seen denoted by gauche ± and the lowest energy being the trans conformation[13, 14, 15]. I wanted to illustrate this example because we did not treat this case in our derivation of the Chemist's chain model so wee need to take this into account. Luckily we can do so using a very similar train of logic as we did above but instead of simply just using a fixed cos theta we need to take an ensemble average of the RIS angles based on the number of microstates for each angle so we will use

Figure 9-6: Butane RIS States [3]

<!-- image -->

Line chart

$$\langle \cos \phi \rangle = \frac { \int \cos \phi V ( \phi ) d \phi } { \int V ( \phi ) d \phi }$$

and we eventually end up with (skipping full derivation as it is very very very extremely difficult)

$$\langle r ^ { 2 } \rangle = n l ^ { 2 } \left [ \left ( \frac { 1 - \cos \theta } { 1 + \cos \theta } \right ) \left ( \frac { 1 + \langle \cos \phi \rangle } { 1 - \langle \cos \phi \rangle } \right ) \right ]$$

And now we have our new and improved Flory Characteristic Ratio C∞ which is

$$C _ { \infty } = \left ( \frac { 1 - \cos \theta } { 1 + \cos \theta } \right ) \left ( \frac { 1 + \langle \cos \phi \rangle } { 1 - \langle \cos \phi \rangle } \right )$$

This derivation is beyond the scope of this course but you can look it up in Statistical Mechanics of Chain Molecules if you are interested, which is Flory's text again much more Flory to come[13, 14, 15]. Also some refer to this addition as the Hindered Rotation model.

Let's take a moment here to stop to appreciate what we have just done. By taking into account bong angles and rotations we get fairly accurate values of C∞ compared to experimental measurements and usually this value varies between 1-20[13, 14, 15]. It's important to note that C∞ must always be at least 1 and this implies that the FJC/ideal chain is the most coiled conformation. This makes sense because by restricting these bond rotations we are inherently expanding our polymer chain, leading to a more elongated polymer[13, 14, 15].

However our work is not finished yet. We have taken into account bond angles and bond rotation
